Repository: likooooo/database_virtuallab

# materials

VirtualLab materials YAML. Refresh: `../update_current_database.py`（live `--install-dir`）.
See [../README.md](../README.md).

File: materials/dielectric/Lanthanum_Oxide_La2O3_ThinFilm.yml
TAGS:
  - vl
  - 'category:dielectric'
  - 'category:metal'
  - 'spectrum:Infrared'
  - 'state:Solid'
REFERENCES: |
COMMENTS: |
  VirtualLab material: Lanthanum_Oxide-La2O3-ThinFilm
  DispersionFormula Schott → formula_vl_schott
CONDITIONS: |
DATA:
  type: isotropic_dispersion
  T_ref_C: 20.0
  refractive_index_absolute: false
  n: 
    type: analytic_formula
    formula: formula_vl_schott
    wl_min: 0.25
    wl_max: 2.0
    coefficients: 
      - 3.3087
      - 0.0
      - 0.06952
      - 0.0
      - 0.0
      - 0.0
  k: 
    type: analytic_formula
    formula: formula_vl_constant
    wl_min: "-Infinity"
    wl_max: "Infinity"
    coefficients: 
      - 0.0
  thermal_dispersion: 
    type: schott_formula_a
    coefficients: 
      - "NaN"
      - "NaN"
      - "NaN"
      - "NaN"
      - "NaN"
      - "NaN"
  partial_pressure_water_Pa: "NaN"
  relative_air: 
    $ref: vl/Air
  name: vl/Lanthanum_Oxide_La2O3_ThinFilm

File: materials/dielectric/Lead_Fluoride_PbF2_ThinFilm.yml
TAGS:
  - vl
  - 'category:dielectric'
  - 'category:metal'
  - 'spectrum:Infrared'
  - 'state:Solid'
REFERENCES: |
COMMENTS: |
  VirtualLab material: Lead_Fluoride-PbF2-ThinFilm
  Dispersion from VirtualLab SampledRefractiveIndex table.
  Absorption: tabulated k from sampled alpha (α→k same points).
CONDITIONS: |
DATA:
  type: isotropic_dispersion
  T_ref_C: 20.0
  refractive_index_absolute: false
  n: 
    type: tabulated
    curve: 
      type: tabulated_curve
      x: 
        - 0.3088
        - 0.3645
        - 0.381
        - 0.4045
        - 0.4266
        - 0.4565
        - 0.4876
        - 0.5277
        - 0.5711
        - 0.6259
        - 0.693
        - 0.7775
        - 0.8861
        - 1.031
        - 1.237
        - 1.545
        - 2.058
      x_unit: um
      interpolator: linear
      endpoint_low: clamp
      endpoint_high: clamp
      interpolator_params: {}
      channels: 
        n: 
          - 1.915
          - 1.849
          - 1.826
          - 1.824
          - 1.804
          - 1.801
          - 1.787
          - 1.785
          - 1.771
          - 1.764
          - 1.758
          - 1.753
          - 1.748
          - 1.744
          - 1.743
          - 1.742
          - 1.74
  k: 
    type: tabulated
    curve: 
      type: tabulated_curve
      x: 
        - 0.3088
        - 0.4266
        - 0.4565
        - 0.4876
        - 0.5277
        - 0.6259
        - 0.693
        - 0.7775
        - 0.8861
        - 2.058
      x_unit: um
      interpolator: linear
      endpoint_low: clamp
      endpoint_high: clamp
      interpolator_params: {}
      channels: 
        k: 
          - 0.00638911603548105
          - 0.00179923071615957
          - 0.00210697271412206
          - 0.00139687110452895
          - 0.00138577004724829
          - 0.000896535709930956
          - 0.000297794814019245
          - 0.000197988749206318
          - 0.0
          - 0.0
  thermal_dispersion: 
    type: schott_formula_a
    coefficients: 
      - "NaN"
      - "NaN"
      - "NaN"
      - "NaN"
      - "NaN"
      - "NaN"
  partial_pressure_water_Pa: "NaN"
  relative_air: 
    $ref: vl/Air
  name: vl/Lead_Fluoride_PbF2_ThinFilm

File: materials/dielectric/Magnesium_Fluoride_MgF2_ThinFilm.yml
TAGS:
  - vl
  - 'category:dielectric'
  - 'category:metal'
  - 'state:Solid'
REFERENCES: |
COMMENTS: |
  VirtualLab material: Magnesium_Fluoride-MgF2-ThinFilm
  DispersionFormula Cauchy → formula_vl_cauchy
CONDITIONS: |
DATA:
  type: isotropic_dispersion
  T_ref_C: 20.0
  refractive_index_absolute: false
  n: 
    type: analytic_formula
    formula: formula_vl_cauchy
    wl_min: 0.32
    wl_max: 0.71
    coefficients: 
      - 1.384
      - -0.003651
      - 0.0006429
      - 0.0
  k: 
    type: analytic_formula
    formula: formula_vl_constant
    wl_min: "-Infinity"
    wl_max: "Infinity"
    coefficients: 
      - 0.0
  thermal_dispersion: 
    type: schott_formula_a
    coefficients: 
      - "NaN"
      - "NaN"
      - "NaN"
      - "NaN"
      - "NaN"
      - "NaN"
  partial_pressure_water_Pa: "NaN"
  relative_air: 
    $ref: vl/Air
  name: vl/Magnesium_Fluoride_MgF2_ThinFilm

File: materials/dielectric/Molybdenum_evap_thinFilm_Mo_1988.yml
TAGS:
  - vl
  - 'spectrum:X-ray'
  - 'category:dielectric'
  - 'category:metal'
  - 'state:Solid'
REFERENCES: |
COMMENTS: |
  VirtualLab material: Molybdenum(evap_thinFilm)-Mo_(1988)
  Dispersion from VirtualLab SampledRefractiveIndex table.
  Absorption: tabulated k from sampled alpha (α→k same points).
CONDITIONS: |
DATA:
  type: isotropic_dispersion
  T_ref_C: 20.0
  refractive_index_absolute: true
  n: 
    type: tabulated
    curve: 
      type: tabulated_curve
      x: 
        - 0.00236199992897923
        - 0.00316000003941497
        - 0.00446999992576025
        - 0.0067600001152357
        - 0.0114000000550618
        - 0.0135500002329536
        - 0.0171399996418131
        - 0.0243030005009359
        - 0.0256319996339016
        - 0.0303780005594945
        - 0.0327000009292533
        - 0.0356799993994628
        - 0.0379309987863508
        - 0.0405850002493935
        - 0.0447810002413007
        - 0.0460730014140154
        - 0.0489499996092491
        - 0.0539090017070976
        - 0.0584329988839727
        - 0.0616290023458532
        - 0.0671389983608606
        - 0.0718479995498456
        - 0.0735900016479718
        - 0.0743719965612399
        - 0.083445996779119
        - 0.0877999966064635
        - 0.0919780021035876
        - 0.093205002826835
        - 0.0988779973454257
        - 0.102580003158437
        - 0.104820003343775
        - 0.10667000083231
        - 0.108569999213159
        - 0.113500000509248
        - 0.120069998388317
        - 0.121569996736071
      x_unit: um
      interpolator: linear
      endpoint_low: clamp
      endpoint_high: clamp
      interpolator_params: {}
      channels: 
        n: 
          - 0.997439980506897
          - 0.997399985790253
          - 0.997240006923676
          - 0.988900005817413
          - 0.958100020885468
          - 0.941299974918365
          - 0.875999987125397
          - 0.813000023365021
          - 0.832000017166138
          - 0.875999987125397
          - 0.912000000476837
          - 0.890999972820282
          - 0.832000017166138
          - 0.796999990940094
          - 0.749000012874603
          - 0.704999983310699
          - 0.694999992847443
          - 0.672999978065491
          - 0.671999990940094
          - 0.712000012397766
          - 0.797999978065491
          - 0.845000028610229
          - 0.90200001001358
          - 0.908999979496002
          - 0.967999994754791
          - 1.03999996185303
          - 1.08000004291534
          - 1.02999997138977
          - 1.08000004291534
          - 1.14999997615814
          - 1.11000001430511
          - 1.16999995708466
          - 1.11000001430511
          - 1.08000004291534
          - 1.10000002384186
          - 1.0900000333786
  k: 
    type: tabulated
    curve: 
      type: tabulated_curve
      x: 
        - 0.00236199992897923
        - 0.00316000003941497
        - 0.00446999992576025
        - 0.0067600001152357
        - 0.0114000000550618
        - 0.0135500002329536
        - 0.0171399996418131
        - 0.0243030005009359
        - 0.0256319996339016
        - 0.0303780005594945
        - 0.0327000009292533
        - 0.0356799993994628
        - 0.0379309987863508
        - 0.0405850002493935
        - 0.0447810002413007
        - 0.0460730014140154
        - 0.0489499996092491
        - 0.0539090017070976
        - 0.0584329988839727
        - 0.0616290023458532
        - 0.0671389983608606
        - 0.0718479995498456
        - 0.0735900016479718
        - 0.0743719965612399
        - 0.083445996779119
        - 0.0877999966064635
        - 0.0919780021035876
        - 0.093205002826835
        - 0.0988779973454257
        - 0.102580003158437
        - 0.104820003343775
        - 0.10667000083231
        - 0.108569999213159
        - 0.113500000509248
        - 0.120069998388317
        - 0.121569996736071
      x_unit: um
      interpolator: linear
      endpoint_low: clamp
      endpoint_high: clamp
      interpolator_params: {}
      channels: 
        k: 
          - 0.00163999987178341
          - 0.00193999998664863
          - 0.00438999988196557
          - 0.00197000005424926
          - 0.0050099998508833
          - 0.00604000026612058
          - 0.0282000000723767
          - 0.169000007386983
          - 0.168000005063227
          - 0.250000003054444
          - 0.255000004042555
          - 0.178999999930762
          - 0.156999989980845
          - 0.170000003457349
          - 0.203000007034562
          - 0.234000006612496
          - 0.324999994440045
          - 0.464000029106334
          - 0.569999985216612
          - 0.608000013899709
          - 0.778999958980317
          - 0.733999974161383
          - 0.807000020730783
          - 0.779999964681016
          - 0.777999956243387
          - 0.806999950013608
          - 0.83800002230398
          - 0.791000038282678
          - 0.785999959203314
          - 0.759000021257723
          - 0.745000039807042
          - 0.725000029201482
          - 0.721999993407676
          - 0.676999966915642
          - 0.756999998570937
          - 0.773000003710116
  thermal_dispersion: 
    type: schott_formula_a
    coefficients: 
      - "NaN"
      - "NaN"
      - "NaN"
      - "NaN"
      - "NaN"
      - "NaN"
  partial_pressure_water_Pa: "NaN"
  name: vl/Molybdenum_evap_thinFilm_Mo_1988

File: materials/dielectric/Neodymium_Fluoride_NdF3_ThinFilm.yml
TAGS:
  - vl
  - 'category:dielectric'
  - 'category:metal'
  - 'spectrum:Infrared'
  - 'state:Solid'
REFERENCES: |
COMMENTS: |
  VirtualLab material: Neodymium_Fluoride-NdF3-ThinFilm
  DispersionFormula Schott → formula_vl_schott
CONDITIONS: |
DATA:
  type: isotropic_dispersion
  T_ref_C: 20.0
  refractive_index_absolute: false
  n: 
    type: analytic_formula
    formula: formula_vl_schott
    wl_min: 0.25
    wl_max: 2.0
    coefficients: 
      - 2.5582
      - 0.0
      - 0.01703
      - 0.0
      - 0.0
      - 0.0
  k: 
    type: analytic_formula
    formula: formula_vl_constant
    wl_min: "-Infinity"
    wl_max: "Infinity"
    coefficients: 
      - 0.0
  thermal_dispersion: 
    type: schott_formula_a
    coefficients: 
      - "NaN"
      - "NaN"
      - "NaN"
      - "NaN"
      - "NaN"
      - "NaN"
  partial_pressure_water_Pa: "NaN"
  relative_air: 
    $ref: vl/Air
  name: vl/Neodymium_Fluoride_NdF3_ThinFilm

File: materials/dielectric/Niobium_evap_thinFilm_Nb_1988.yml
TAGS:
  - vl
  - 'spectrum:X-ray'
  - 'category:dielectric'
  - 'category:metal'
  - 'state:Solid'
REFERENCES: |
COMMENTS: |
  VirtualLab material: Niobium(evap_thinFilm)-Nb_(1988)
  Dispersion from VirtualLab SampledRefractiveIndex table.
  Absorption: tabulated k from sampled alpha (α→k same points).
CONDITIONS: |
DATA:
  type: isotropic_dispersion
  T_ref_C: 20.0
  refractive_index_absolute: true
  n: 
    type: tabulated
    curve: 
      type: tabulated_curve
      x: 
        - 0.00236199992897923
        - 0.00316000003941497
        - 0.00446999992576025
        - 0.0067600001152357
        - 0.0114000000550618
        - 0.0135500002329536
        - 0.0171399996418131
        - 0.0243030005009359
        - 0.0256319996339016
        - 0.0303780005594945
        - 0.0327000009292533
        - 0.035679498466834
        - 0.0379309987863508
        - 0.0405850002493935
        - 0.0447810002413007
        - 0.0460730014140154
        - 0.0489499996092491
        - 0.0539090017070976
        - 0.0584329988839727
        - 0.0616290023458532
        - 0.0671389983608606
        - 0.0718479995498456
        - 0.0735900016479718
        - 0.0743719965612399
        - 0.083445996779119
        - 0.0877999966064635
        - 0.0919780021035876
        - 0.093205002826835
        - 0.0988779973454257
        - 0.102580003158437
        - 0.104820003343775
        - 0.10667000083231
        - 0.108569999213159
        - 0.113500000509248
        - 0.120069998388317
        - 0.121569996736071
      x_unit: um
      interpolator: linear
      endpoint_low: clamp
      endpoint_high: clamp
      interpolator_params: {}
      channels: 
        n: 
          - 0.998260021209717
          - 0.998099982738495
          - 0.99686998128891
          - 0.99074000120163
          - 0.9689000248909
          - 0.957099974155426
          - 0.910000026226044
          - 0.846000015735626
          - 0.845000028610229
          - 0.879000008106232
          - 0.896000027656555
          - 0.907999992370605
          - 0.889999985694885
          - 0.865000009536743
          - 0.815999984741211
          - 0.801999986171722
          - 0.816999971866608
          - 0.805999994277954
          - 0.810999989509583
          - 0.806999981403351
          - 0.836000025272369
          - 0.846000015735626
          - 0.857999980449677
          - 0.859000027179718
          - 0.887000024318695
          - 0.878000020980835
          - 0.926999986171722
          - 0.955999970436096
          - 0.957000017166138
          - 0.922999978065491
          - 1.02999997138977
          - 1.0900000333786
          - 1.08000004291534
          - 1.05999994277954
          - 1.13999998569489
          - 1.33000004291534
  k: 
    type: tabulated
    curve: 
      type: tabulated_curve
      x: 
        - 0.00236199992897923
        - 0.00316000003941497
        - 0.00446999992576025
        - 0.0067600001152357
        - 0.0114000000550618
        - 0.0135500002329536
        - 0.0171399996418131
        - 0.0243030005009359
        - 0.0256319996339016
        - 0.0303780005594945
        - 0.0327000009292533
        - 0.035679498466834
        - 0.0379309987863508
        - 0.0405850002493935
        - 0.0447810002413007
        - 0.0460730014140154
        - 0.0489499996092491
        - 0.0539090017070976
        - 0.0584329988839727
        - 0.0616290023458532
        - 0.0671389983608606
        - 0.0718479995498456
        - 0.0735900016479718
        - 0.0743719965612399
        - 0.083445996779119
        - 0.0877999966064635
        - 0.0919780021035876
        - 0.093205002826835
        - 0.0988779973454257
        - 0.102580003158437
        - 0.104820003343775
        - 0.10667000083231
        - 0.108569999213159
        - 0.113500000509248
        - 0.120069998388317
        - 0.121569996736071
      x_unit: um
      interpolator: linear
      endpoint_low: clamp
      endpoint_high: clamp
      interpolator_params: {}
      channels: 
        k: 
          - 0.00108999999271833
          - 0.00129000003260076
          - 0.00323999985940752
          - 0.0017699999770614
          - 0.00563000013391876
          - 0.0101000001772195
          - 0.0359000003339756
          - 0.112000000730039
          - 0.13199999931601
          - 0.173000004124956
          - 0.195000004315923
          - 0.191999989176689
          - 0.202999993889687
          - 0.171999997570663
          - 0.212000002782275
          - 0.218000013681125
          - 0.318999990611416
          - 0.329000014350912
          - 0.420999990777865
          - 0.379000025958497
          - 0.460999974298632
          - 0.484000003027715
          - 0.559000010876799
          - 0.546999975110029
          - 0.621999988506203
          - 0.605999978463495
          - 0.663999989862705
          - 0.701000037527551
          - 0.760999970111252
          - 0.770000034815986
          - 0.848000014050244
          - 0.860999980540025
          - 0.883999971059146
          - 0.884000014860973
          - 0.93799998217404
          - 0.994999967530463
  thermal_dispersion: 
    type: schott_formula_a
    coefficients: 
      - "NaN"
      - "NaN"
      - "NaN"
      - "NaN"
      - "NaN"
      - "NaN"
  partial_pressure_water_Pa: "NaN"
  name: vl/Niobium_evap_thinFilm_Nb_1988

File: materials/dielectric/Osmium_evap_thinFilm_Os_1988.yml
TAGS:
  - vl
  - 'spectrum:X-ray'
  - 'category:dielectric'
  - 'category:metal'
  - 'state:Solid'
REFERENCES: |
COMMENTS: |
  VirtualLab material: Osmium(evap_thinFilm)-Os_(1988)
  Dispersion from VirtualLab SampledRefractiveIndex table.
  Absorption: tabulated k from sampled alpha (α→k same points).
CONDITIONS: |
DATA:
  type: isotropic_dispersion
  T_ref_C: 20.0
  refractive_index_absolute: true
  n: 
    type: tabulated
    curve: 
      type: tabulated_curve
      x: 
        - 0.00236199992897923
        - 0.00316000003941497
        - 0.00446999992576025
        - 0.0067600001152357
        - 0.0114000000550618
        - 0.0135500002329536
        - 0.0171399996418131
        - 0.0243030005009359
        - 0.0256319996339016
        - 0.0303780005594945
        - 0.0327000009292533
        - 0.0356799993994628
        - 0.0379309987863508
        - 0.0405850002493935
        - 0.0447810002413007
        - 0.0460730014140154
        - 0.0489499996092491
        - 0.0539090017070976
        - 0.0584329988839727
        - 0.0616290023458532
        - 0.0671389983608606
        - 0.0718479995498456
        - 0.0735900016479718
        - 0.0743719965612399
        - 0.083445996779119
        - 0.0877999966064635
        - 0.0919780021035876
        - 0.093205002826835
        - 0.0988779973454257
        - 0.102580003158437
        - 0.104820003343775
        - 0.10667000083231
        - 0.108569999213159
        - 0.113500000509248
        - 0.120069998388317
        - 0.121569996736071
      x_unit: um
      interpolator: linear
      endpoint_low: clamp
      endpoint_high: clamp
      interpolator_params: {}
      channels: 
        n: 
          - 0.996050000190735
          - 0.995140016078949
          - 0.992730021476746
          - 0.986270010471344
          - 0.95235002040863
          - 0.913900017738342
          - 0.885900020599365
          - 0.883400022983551
          - 0.860099971294403
          - 0.83950001001358
          - 0.753000020980835
          - 0.703000009059906
          - 0.662999987602234
          - 0.638000011444092
          - 0.630999982357025
          - 0.623000025749207
          - 0.688000023365021
          - 0.75
          - 0.809000015258789
          - 0.805000007152557
          - 0.961000025272369
          - 1.02999997138977
          - 1.0900000333786
          - 1.14999997615814
          - 1.0900000333786
          - 1.02999997138977
          - 1.08000004291534
          - 1.14999997615814
          - 1.14999997615814
          - 1.25999999046326
          - 1.21200001239777
          - 1.13699996471405
          - 1.16100001335144
          - 1.16299998760223
          - 1.25100004673004
          - 1.25499999523163
  k: 
    type: tabulated
    curve: 
      type: tabulated_curve
      x: 
        - 0.00236199992897923
        - 0.00316000003941497
        - 0.00446999992576025
        - 0.0067600001152357
        - 0.0114000000550618
        - 0.0135500002329536
        - 0.0171399996418131
        - 0.0243030005009359
        - 0.0256319996339016
        - 0.0303780005594945
        - 0.0327000009292533
        - 0.0356799993994628
        - 0.0379309987863508
        - 0.0405850002493935
        - 0.0447810002413007
        - 0.0460730014140154
        - 0.0489499996092491
        - 0.0539090017070976
        - 0.0584329988839727
        - 0.0616290023458532
        - 0.0671389983608606
        - 0.0718479995498456
        - 0.0735900016479718
        - 0.0743719965612399
        - 0.083445996779119
        - 0.0877999966064635
        - 0.0919780021035876
        - 0.093205002826835
        - 0.0988779973454257
        - 0.102580003158437
        - 0.104820003343775
        - 0.10667000083231
        - 0.108569999213159
        - 0.113500000509248
        - 0.120069998388317
        - 0.121569996736071
      x_unit: um
      interpolator: linear
      endpoint_low: clamp
      endpoint_high: clamp
      interpolator_params: {}
      channels: 
        k: 
          - 0.00244999985430131
          - 0.00380999996470553
          - 0.00792000013061121
          - 0.0138000003499827
          - 0.0192999991974046
          - 0.0322000015258357
          - 0.110200002043403
          - 0.221100003713591
          - 0.228699995489558
          - 0.110700000068383
          - 0.195799998760953
          - 0.221999985320956
          - 0.338999990747709
          - 0.363000010270146
          - 0.511000016724639
          - 0.565000040032518
          - 0.68400000018814
          - 0.78400001959386
          - 0.901999964336594
          - 0.881000026593861
          - 0.948999993264478
          - 0.931000029355429
          - 0.910000028601498
          - 0.926999959117362
          - 0.886999977289185
          - 0.875999964440679
          - 0.91000002967054
          - 0.964000035778458
          - 0.952999987054585
          - 1.02000006393018
          - 0.988000041236408
          - 0.954000032149466
          - 0.94299996889301
          - 0.929000037850192
          - 0.946000004676616
          - 0.981999965465639
  thermal_dispersion: 
    type: schott_formula_a
    coefficients: 
      - "NaN"
      - "NaN"
      - "NaN"
      - "NaN"
      - "NaN"
      - "NaN"
  partial_pressure_water_Pa: "NaN"
  name: vl/Osmium_evap_thinFilm_Os_1988

File: materials/dielectric/Palladium_evap_thinFilm_1988.yml
TAGS:
  - vl
  - 'spectrum:X-ray'
  - 'category:dielectric'
  - 'category:metal'
  - 'state:Solid'
REFERENCES: |
COMMENTS: |
  VirtualLab material: Palladium(evap_thinFilm)_(1988)
  Dispersion from VirtualLab SampledRefractiveIndex table.
  Absorption: tabulated k from sampled alpha (α→k same points).
CONDITIONS: |
DATA:
  type: isotropic_dispersion
  T_ref_C: 20.0
  refractive_index_absolute: true
  n: 
    type: tabulated
    curve: 
      type: tabulated_curve
      x: 
        - 0.00236199992897923
        - 0.00316000003941497
        - 0.00446999992576025
        - 0.0067600001152357
        - 0.0114000000550618
        - 0.0135500002329536
        - 0.0171399996418131
        - 0.0243030005009359
        - 0.0256319996339016
        - 0.0303780005594945
        - 0.0327000009292533
        - 0.0356799993994628
        - 0.0379309987863508
        - 0.0405850002493935
        - 0.0447810002413007
        - 0.0460730014140154
        - 0.0489499996092491
        - 0.0539090017070976
        - 0.0584329988839727
        - 0.0616290023458532
        - 0.0671389983608606
        - 0.0718479995498456
        - 0.0735900016479718
        - 0.0743719965612399
        - 0.083445996779119
        - 0.0877999966064635
        - 0.0919780021035876
        - 0.093205002826835
        - 0.0988779973454257
        - 0.102580003158437
        - 0.104820003343775
        - 0.10667000083231
        - 0.108569999213159
        - 0.113500000509248
        - 0.120069998388317
        - 0.121569996736071
      x_unit: um
      interpolator: linear
      endpoint_low: clamp
      endpoint_high: clamp
      interpolator_params: {}
      channels: 
        n: 
          - 0.996190011501312
          - 0.997569978237152
          - 0.993019998073578
          - 0.981800019741058
          - 0.924600005149841
          - 0.870999991893768
          - 0.834999978542328
          - 0.879000008106232
          - 0.851000010967255
          - 0.820999979972839
          - 0.799000024795532
          - 0.758000016212463
          - 0.763000011444092
          - 0.794000029563904
          - 0.779999971389771
          - 0.764999985694885
          - 0.809000015258789
          - 0.852999985218048
          - 0.912999987602234
          - 0.990000009536743
          - 1.02999997138977
          - 1.05999994277954
          - 1.07000005245209
          - 0.935999989509583
          - 1.24000000953674
          - 1.23000001907349
          - 1.36000001430511
          - 1.29999995231628
          - 1.27999997138977
          - 1.46000003814697
          - 1.37999999523163
          - 1.29999995231628
          - 1.62000000476837
          - 1.39999997615814
          - 1.36000001430511
          - 1.26999998092651
  k: 
    type: tabulated
    curve: 
      type: tabulated_curve
      x: 
        - 0.00236199992897923
        - 0.00316000003941497
        - 0.00446999992576025
        - 0.0067600001152357
        - 0.0114000000550618
        - 0.0135500002329536
        - 0.0171399996418131
        - 0.0243030005009359
        - 0.0256319996339016
        - 0.0303780005594945
        - 0.0327000009292533
        - 0.0356799993994628
        - 0.0379309987863508
        - 0.0405850002493935
        - 0.0447810002413007
        - 0.0460730014140154
        - 0.0489499996092491
        - 0.0539090017070976
        - 0.0584329988839727
        - 0.0616290023458532
        - 0.0671389983608606
        - 0.0718479995498456
        - 0.0735900016479718
        - 0.0743719965612399
        - 0.083445996779119
        - 0.0877999966064635
        - 0.0919780021035876
        - 0.093205002826835
        - 0.0988779973454257
        - 0.102580003158437
        - 0.104820003343775
        - 0.10667000083231
        - 0.108569999213159
        - 0.113500000509248
        - 0.120069998388317
        - 0.121569996736071
      x_unit: um
      interpolator: linear
      endpoint_low: clamp
      endpoint_high: clamp
      interpolator_params: {}
      channels: 
        k: 
          - 0.00378000004372485
          - 0.00476999983107005
          - 0.00207999990315585
          - 0.00311000002351929
          - 0.00392000020925993
          - 0.0250000008229976
          - 0.14799999836777
          - 0.244000003524413
          - 0.22400000131169
          - 0.247000004100788
          - 0.310000002057179
          - 0.306999991569487
          - 0.420000007342214
          - 0.450999983790881
          - 0.494999979937751
          - 0.547000025986487
          - 0.624999967733714
          - 0.763000032551699
          - 0.849999979259846
          - 0.790000048518638
          - 0.765999975466782
          - 0.778000024334655
          - 0.824000062965722
          - 0.74399996121225
          - 0.876999980719452
          - 0.814999952496387
          - 0.796000032645573
          - 0.749000014195826
          - 0.732999957149068
          - 0.70800004744822
          - 0.690999995002413
          - 0.665999999380794
          - 0.533000007961326
          - 0.604999987937967
          - 0.56000000818215
          - 0.59199998091479
  thermal_dispersion: 
    type: schott_formula_a
    coefficients: 
      - "NaN"
      - "NaN"
      - "NaN"
      - "NaN"
      - "NaN"
      - "NaN"
  partial_pressure_water_Pa: "NaN"
  name: vl/Palladium_evap_thinFilm_1988

File: materials/dielectric/Platinum_evap_thinFilm_Pt_1988.yml
TAGS:
  - vl
  - 'spectrum:X-ray'
  - 'category:dielectric'
  - 'category:metal'
  - 'state:Solid'
REFERENCES: |
COMMENTS: |
  VirtualLab material: Platinum(evap_thinFilm)-Pt_(1988)
  Dispersion from VirtualLab SampledRefractiveIndex table.
  Absorption: tabulated k from sampled alpha (α→k same points).
CONDITIONS: |
DATA:
  type: isotropic_dispersion
  T_ref_C: 20.0
  refractive_index_absolute: true
  n: 
    type: tabulated
    curve: 
      type: tabulated_curve
      x: 
        - 0.00236199992897923
        - 0.00316000003941497
        - 0.00446999992576025
        - 0.0067600001152357
        - 0.0114000000550618
        - 0.0135500002329536
        - 0.0171399996418131
        - 0.0243030005009359
        - 0.0256319996339016
        - 0.0303780005594945
        - 0.0327000009292533
        - 0.0356799993994628
        - 0.0379309987863508
        - 0.0405850002493935
        - 0.0447810002413007
        - 0.0460730014140154
        - 0.0489499996092491
        - 0.0539090017070976
        - 0.0584329988839727
        - 0.0616290023458532
        - 0.0671389983608606
        - 0.0718479995498456
        - 0.0735900016479718
        - 0.0743719965612399
        - 0.083445996779119
        - 0.0877999966064635
        - 0.0919780021035876
        - 0.093205002826835
        - 0.0988779973454257
        - 0.102580003158437
        - 0.104820003343775
        - 0.10667000083231
        - 0.108569999213159
        - 0.113500000509248
        - 0.120069998388317
        - 0.121569996736071
      x_unit: um
      interpolator: linear
      endpoint_low: clamp
      endpoint_high: clamp
      interpolator_params: {}
      channels: 
        n: 
          - 0.995809972286224
          - 0.995400011539459
          - 0.993099987506866
          - 0.986000001430511
          - 0.931100010871887
          - 0.898000001907349
          - 0.852999985218048
          - 0.91100001335144
          - 0.856000006198883
          - 0.791999995708466
          - 0.773000001907349
          - 0.726999998092651
          - 0.718999981880188
          - 0.757000029087067
          - 0.791999995708466
          - 0.767000019550323
          - 0.834999978542328
          - 0.887000024318695
          - 0.992999970912933
          - 1.125
          - 1.30499994754791
          - 1.12999999523163
          - 1.16999995708466
          - 1.16999995708466
          - 1.17999994754791
          - 1.24000000953674
          - 1.17999994754791
          - 1.19000005722046
          - 1.12999999523163
          - 1.17999994754791
          - 1.1599999666214
          - 1.16999995708466
          - 1.44000005722046
          - 1.19000005722046
          - 1.33000004291534
          - 1.3400000333786
  k: 
    type: tabulated
    curve: 
      type: tabulated_curve
      x: 
        - 0.00236199992897923
        - 0.00316000003941497
        - 0.00446999992576025
        - 0.0067600001152357
        - 0.0114000000550618
        - 0.0135500002329536
        - 0.0171399996418131
        - 0.0243030005009359
        - 0.0256319996339016
        - 0.0303780005594945
        - 0.0327000009292533
        - 0.0356799993994628
        - 0.0379309987863508
        - 0.0405850002493935
        - 0.0447810002413007
        - 0.0460730014140154
        - 0.0489499996092491
        - 0.0539090017070976
        - 0.0584329988839727
        - 0.0616290023458532
        - 0.0671389983608606
        - 0.0718479995498456
        - 0.0735900016479718
        - 0.0743719965612399
        - 0.083445996779119
        - 0.0877999966064635
        - 0.0919780021035876
        - 0.093205002826835
        - 0.0988779973454257
        - 0.102580003158437
        - 0.104820003343775
        - 0.10667000083231
        - 0.108569999213159
        - 0.113500000509248
        - 0.120069998388317
        - 0.121569996736071
      x_unit: um
      interpolator: linear
      endpoint_low: clamp
      endpoint_high: clamp
      interpolator_params: {}
      channels: 
        k: 
          - 0.00378000004372485
          - 0.0038399999683877
          - 0.008270000122011
          - 0.00976000000116139
          - 0.0234999996808068
          - 0.0577999997117162
          - 0.16799999578792
          - 0.245000005948395
          - 0.17800000031385
          - 0.207999998364023
          - 0.23600000586391
          - 0.326999986358967
          - 0.384999982582739
          - 0.526999992631733
          - 0.574000029721337
          - 0.59200003177058
          - 0.699999968847766
          - 0.821000049059817
          - 0.951999949987314
          - 0.906000006773914
          - 0.81399994089646
          - 0.773999982349929
          - 0.787000059228691
          - 0.810999921636512
          - 0.845999943542245
          - 0.884999988194511
          - 0.868000040012134
          - 0.873000042926427
          - 0.855999991608774
          - 0.898000038228871
          - 0.925000055694829
          - 0.933000022686309
          - 0.957999984743133
          - 0.949000015953692
          - 1.04000002065535
          - 1.02999994927611
  thermal_dispersion: 
    type: schott_formula_a
    coefficients: 
      - "NaN"
      - "NaN"
      - "NaN"
      - "NaN"
      - "NaN"
      - "NaN"
  partial_pressure_water_Pa: "NaN"
  name: vl/Platinum_evap_thinFilm_Pt_1988

File: materials/dielectric/Rhenium_evap_thinFilm_Re_1988.yml
TAGS:
  - vl
  - 'spectrum:X-ray'
  - 'category:dielectric'
  - 'category:metal'
  - 'state:Solid'
REFERENCES: |
COMMENTS: |
  VirtualLab material: Rhenium(evap_thinFilm)-Re_(1988)
  Dispersion from VirtualLab SampledRefractiveIndex table.
  Absorption: tabulated k from sampled alpha (α→k same points).
CONDITIONS: |
DATA:
  type: isotropic_dispersion
  T_ref_C: 20.0
  refractive_index_absolute: true
  n: 
    type: tabulated
    curve: 
      type: tabulated_curve
      x: 
        - 0.00236199992897923
        - 0.00316000003941497
        - 0.00446999992576025
        - 0.0067600001152357
        - 0.0114000000550618
        - 0.0135500002329536
        - 0.0243030005009359
        - 0.0256319996339016
        - 0.0303780005594945
        - 0.0327000009292533
        - 0.0356799993994628
        - 0.0379309987863508
        - 0.0405850002493935
        - 0.0447810002413007
        - 0.0460730014140154
        - 0.0489499996092491
        - 0.0539090017070976
        - 0.0584329988839727
        - 0.0616290023458532
        - 0.0671389983608606
        - 0.0718479995498456
        - 0.0735900016479718
        - 0.0743719965612399
        - 0.083445996779119
        - 0.0877999966064635
        - 0.0919780021035876
        - 0.093205002826835
        - 0.0988779973454257
        - 0.102580003158437
        - 0.104820003343775
        - 0.10667000083231
        - 0.108569999213159
        - 0.113500000509248
        - 0.120069998388317
        - 0.121569996736071
      x_unit: um
      interpolator: linear
      endpoint_low: clamp
      endpoint_high: clamp
      interpolator_params: {}
      channels: 
        n: 
          - 0.997200012207031
          - 0.997720003128052
          - 0.994310021400452
          - 0.988300025463104
          - 0.966400027275085
          - 0.947300016880035
          - 0.894999980926514
          - 0.880999982357025
          - 0.917999982833862
          - 0.861000001430511
          - 0.802999973297119
          - 0.765999972820282
          - 0.730000019073486
          - 0.686999976634979
          - 0.662999987602234
          - 0.702000021934509
          - 0.78600001335144
          - 0.778999984264374
          - 0.874000012874603
          - 1.02300000190735
          - 1.06700003147125
          - 1.07099997997284
          - 1.05099999904633
          - 1.10199999809265
          - 1.125
          - 1.14800000190735
          - 1.10300004482269
          - 1.22099995613098
          - 1.27400004863739
          - 1.19599997997284
          - 1.25899994373322
          - 1.20000004768372
          - 1.33000004291534
          - 1.23000001907349
          - 1.33000004291534
  k: 
    type: tabulated
    curve: 
      type: tabulated_curve
      x: 
        - 0.00236199992897923
        - 0.00316000003941497
        - 0.00446999992576025
        - 0.0067600001152357
        - 0.0114000000550618
        - 0.0135500002329536
        - 0.0243030005009359
        - 0.0256319996339016
        - 0.0303780005594945
        - 0.0327000009292533
        - 0.0356799993994628
        - 0.0379309987863508
        - 0.0405850002493935
        - 0.0447810002413007
        - 0.0460730014140154
        - 0.0489499996092491
        - 0.0539090017070976
        - 0.0584329988839727
        - 0.0616290023458532
        - 0.0671389983608606
        - 0.0718479995498456
        - 0.0735900016479718
        - 0.0743719965612399
        - 0.083445996779119
        - 0.0877999966064635
        - 0.0919780021035876
        - 0.093205002826835
        - 0.0988779973454257
        - 0.102580003158437
        - 0.104820003343775
        - 0.10667000083231
        - 0.108569999213159
        - 0.113500000509248
        - 0.120069998388317
        - 0.121569996736071
      x_unit: um
      interpolator: linear
      endpoint_low: clamp
      endpoint_high: clamp
      interpolator_params: {}
      channels: 
        k: 
          - 0.00262000000146592
          - 0.00357999993647558
          - 0.00714999972267813
          - 0.00911999975416024
          - 0.0246999998189218
          - 0.0245999997056763
          - 0.199000002747601
          - 0.181000002152605
          - 0.187999998893237
          - 0.147000004534617
          - 0.174999994158489
          - 0.203999995287033
          - 0.23399999594389
          - 0.336000002795956
          - 0.405000022725852
          - 0.520999984470918
          - 0.72299999513128
          - 0.782999998487882
          - 0.866000069873222
          - 0.969000007354853
          - 0.937000000852804
          - 0.954000000124721
          - 0.919999941345466
          - 0.85299995707807
          - 0.837999994568887
          - 0.888000032299231
          - 0.881000039037806
          - 0.909999980637164
          - 0.918000051006721
          - 0.946000006388364
          - 0.958000030718246
          - 0.904999965602195
          - 0.933000004568354
          - 0.90100002142263
          - 0.921999985702554
  thermal_dispersion: 
    type: schott_formula_a
    coefficients: 
      - "NaN"
      - "NaN"
      - "NaN"
      - "NaN"
      - "NaN"
      - "NaN"
  partial_pressure_water_Pa: "NaN"
  name: vl/Rhenium_evap_thinFilm_Re_1988

File: materials/dielectric/Rhodium_evap_thinFilm_Rh_1988.yml
TAGS:
  - vl
  - 'spectrum:X-ray'
  - 'category:dielectric'
  - 'category:metal'
  - 'state:Solid'
REFERENCES: |
COMMENTS: |
  VirtualLab material: Rhodium(evap_thinFilm)-Rh_(1988)
  Dispersion from VirtualLab SampledRefractiveIndex table.
  Absorption: tabulated k from sampled alpha (α→k same points).
CONDITIONS: |
DATA:
  type: isotropic_dispersion
  T_ref_C: 20.0
  refractive_index_absolute: true
  n: 
    type: tabulated
    curve: 
      type: tabulated_curve
      x: 
        - 0.00236199992897923
        - 0.00316000003941497
        - 0.00446999992576025
        - 0.0067600001152357
        - 0.0114000000550618
        - 0.0135500002329536
        - 0.0171399996418131
        - 0.0243030005009359
        - 0.0256319996339016
        - 0.0303780005594945
        - 0.0327000009292533
        - 0.0356799993994628
        - 0.0379309987863508
        - 0.0405850002493935
        - 0.0447810002413007
        - 0.0460730014140154
        - 0.0489499996092491
        - 0.0539090017070976
        - 0.0584329988839727
        - 0.0616290023458532
        - 0.0671389983608606
        - 0.0718479995498456
        - 0.0735900016479718
        - 0.0743719965612399
        - 0.083445996779119
        - 0.0877999966064635
        - 0.0919780021035876
        - 0.093205002826835
        - 0.0988779973454257
        - 0.102580003158437
        - 0.104820003343775
        - 0.10667000083231
        - 0.108569999213159
        - 0.113500000509248
        - 0.120069998388317
        - 0.121569996736071
      x_unit: um
      interpolator: linear
      endpoint_low: clamp
      endpoint_high: clamp
      interpolator_params: {}
      channels: 
        n: 
          - 0.996119976043701
          - 0.996150016784668
          - 0.993390023708344
          - 0.981400012969971
          - 0.932460010051727
          - 0.887700021266937
          - 0.800419986248016
          - 0.910539984703064
          - 0.921159982681274
          - 0.820869982242584
          - 0.777830004692078
          - 0.729480028152466
          - 0.716600000858307
          - 0.749700009822845
          - 0.7534099817276
          - 0.757260024547577
          - 0.817650020122528
          - 0.896269977092743
          - 1.02690005302429
          - 1.10930001735687
          - 1.03079998493195
          - 1.22490000724792
          - 1.22420001029968
          - 1.30099999904633
          - 1.40610003471375
          - 1.2496999502182
          - 1.32550001144409
          - 1.18120002746582
          - 1.29330003261566
          - 1.38789999485016
          - 1.31529998779297
          - 1.2742999792099
          - 1.22090005874634
          - 1.34809994697571
          - 1.27149999141693
          - 1.13580000400543
  k: 
    type: tabulated
    curve: 
      type: tabulated_curve
      x: 
        - 0.00236199992897923
        - 0.00316000003941497
        - 0.00446999992576025
        - 0.0067600001152357
        - 0.0114000000550618
        - 0.0135500002329536
        - 0.0171399996418131
        - 0.0243030005009359
        - 0.0256319996339016
        - 0.0303780005594945
        - 0.0327000009292533
        - 0.0356799993994628
        - 0.0379309987863508
        - 0.0405850002493935
        - 0.0447810002413007
        - 0.0460730014140154
        - 0.0489499996092491
        - 0.0539090017070976
        - 0.0584329988839727
        - 0.0616290023458532
        - 0.0671389983608606
        - 0.0718479995498456
        - 0.0735900016479718
        - 0.0743719965612399
        - 0.083445996779119
        - 0.0877999966064635
        - 0.0919780021035876
        - 0.093205002826835
        - 0.0988779973454257
        - 0.102580003158437
        - 0.104820003343775
        - 0.10667000083231
        - 0.108569999213159
        - 0.113500000509248
        - 0.120069998388317
        - 0.121569996736071
      x_unit: um
      interpolator: linear
      endpoint_low: clamp
      endpoint_high: clamp
      interpolator_params: {}
      channels: 
        k: 
          - 0.00386000004663926
          - 0.00385200012073945
          - 0.00219400003654125
          - 0.00391000006329886
          - 0.00482400008348678
          - 0.0161709997643574
          - 0.144930002075466
          - 0.274180012936505
          - 0.277799994036021
          - 0.20242000997984
          - 0.251790013060735
          - 0.297379997959943
          - 0.407189982680881
          - 0.525360001334397
          - 0.584000002823319
          - 0.637760003341627
          - 0.753140010755039
          - 0.838660058819984
          - 0.97733994717905
          - 0.972490040344728
          - 0.894749948633033
          - 0.865880011816408
          - 0.813559984116858
          - 0.833089990300228
          - 0.820929962075995
          - 0.836209950345229
          - 0.798660011301167
          - 0.778980018165766
          - 0.762549993984559
          - 0.718769993400033
          - 0.714769994928036
          - 0.724550001350349
          - 0.68357996119652
          - 0.66409996947787
          - 0.643679965321371
          - 0.582179976616501
  thermal_dispersion: 
    type: schott_formula_a
    coefficients: 
      - "NaN"
      - "NaN"
      - "NaN"
      - "NaN"
      - "NaN"
      - "NaN"
  partial_pressure_water_Pa: "NaN"
  name: vl/Rhodium_evap_thinFilm_Rh_1988
