Repository: likooooo/database_virtuallab

# database_virtuallab

VirtualLab source for the assets harness.

## Active paths

| Path | Role |
|------|------|
| `materials/{primary_tag}/{SafeName}.yml` | Materials YAML (~2055; a few VL formulas logged as fail) |
| `films/{primary_tag}/{stem}.yml` | Coatings → `type: films` (13) |
| `geometries/{2d\|3d}/` | Lossy subset (8); skips in `_export_log/geo_skip.txt` |
| `notes/geo_lossy_map.md` | Geometry lossy mapping notes |

## Refresh YAML

统一入口：`update_current_database.py`（可选；被 `scripts/harness.sh` 并行调用）。

```bash
cd database_virtuallab
python3 update_current_database.py \
  --config "$SIMULATION_TOOL_DATABASE/clients/gui/assets/config.example.yaml" \
  --remote SimulationToolkits.Public.Database.Readwrite
```

行为：

1. 要求 WSL + `cmd.exe` / `wslpath`
2. 固定 `ensure_runtime(virtuallab_runtime, win-x86_64, latest_trial)` 下载已发布包（源码真源在 `simulation_vl_plugin`；本仓**不**含 VlCatalogInspector C#；**无** YAML 配置项）
3. 将解包缓存 rsync 到 Windows `%TEMP%\virtuallab_runtime`（禁止 `\\wsl$` 作运行目录，Fusion DLL 旁路解析）
4. 跑 `VlCatalogInspector.exe`：
   - `--install-dir` 写死  
     `C:\Program Files\Wyrowski Photonics\VirtualLab Fusion (7.5.0) Trial`
   - `--out` 在 `%TEMP%` 下；再 rsync `materials|films|geometries` 回本目录
5. 仅 live 安装目录导出（无 `--datas` / 无 dumper）

`scripts/harness.sh` Phase 0 在 sources 含本源时同次 ensure `virtuallab_runtime`；Phase 1 对本源传 `--config` / `--remote`（仅解析 ingest 连接）。

## Harness ingest

Config `harness.<remote>.sources` 含 `database_virtuallab` 即可；不必也不允许顶层 `virtuallab:` 块。

```bash

# 全量 = 刷新 YAML + reinit（reinit 内含 deploy）
bash scripts/harness.sh --config path/to/config.yaml \
  --remote SimulationToolkits.Public.Database.Readwrite --ssh aliyun

# YAML 已就绪：deploy + 删库再灌
bash scripts/reinit_ingest.sh --config path/to/config.yaml \
  --remote SimulationToolkits.Public.Database.Readwrite --ssh aliyun
```

或仅入库（不刷新、不删库）：`simdb-assets --config … --remote SimulationToolkits.Public.Database.Readwrite`。

## Contract

- **TAGS**：见仓库 [`docs/tag_taxonomy.md`](../docs/tag_taxonomy.md)（真源 `vl`；Categories → 闭集 `category:*` / 小写 `vendor:*` / `spectrum:*`；`state:*`）。**禁止** `shelf:*`。
- **name** = DB key，前缀 `virtuallab/`（µ→um）
- `formula_vl_*` / gas literature coeffs；α→k 同点；relative `$ref` via alias table
- Geometry: lossy asphere→sphere / grating→rect；Programmable skipped

# materials

VirtualLab materials YAML. Refresh: `../update_current_database.py`（live `--install-dir`）.
See [../README.md](../README.md).

File: materials/thin_films/Aluminium_Oxide_Al2O3_ThinFilm.yml
REFERENCES: |

COMMENTS: |
    VirtualLab material: Aluminium_Oxide-Al2O3-ThinFilm

CONDITIONS: |

DATA:
  - type: tabulated nk
    data: |
        0.2 1.64674 0.00290935
        0.22 1.613 0.00234069
        0.23 1.599 0.00210329
        0.24 1.587 0.00189816
        0.25 1.577 0.0017243
        0.26 1.569 0.00157928
        0.27 1.563 0.00145929
        0.28 1.557 0.00135908
        0.29 1.553 0.00127202
        0.3 1.549 0.00119008
        0.31 1.545 0.00110574
        0.32 1.542 0.00101829
        0.33 1.54 9.289304E-04
        0.34 1.538 8.389519E-04
        0.35 1.536 7.497259E-04
        0.36 1.534 6.627159E-04
        0.37 1.532 5.794752E-04
        0.38 1.531 5.016463E-04
        0.39 1.53 4.309607E-04
        0.4 1.529 3.692395E-04
        0.41 1.528 3.179505E-04
        0.42 1.527 2.767945E-04
        0.43 1.526 2.448815E-04
        0.44 1.526 2.211519E-04
        0.45 1.525 2.043762E-04
        0.46 1.524 1.931554E-04
        0.47 1.524 1.859206E-04
        0.48 1.523 1.809333E-04
        0.49 1.523 1.762850E-04
        0.5 1.523 1.698979E-04
        0.51 1.522 1.600070E-04
        0.52 1.522 1.466852E-04
        0.54 1.521 1.121838E-04
        0.56 1.521 7.183873E-05
        0.58 1.52 3.201549E-05
        0.6 1.52 0
        0.62 1.52 -1.796046E-05
        0.64 1.519 -2.303979E-05
        0.66 1.519 -1.884076E-05
        0.7 1.519 0
        0.74 1.518 7.138621E-06
        0.78 1.518 2.939598E-06
        0.8 1.518 0
        0.9 1.50564 0
        1 1.44437 0
        1.1 1.29558 0
        1.2 1.02064 0

File: materials/thin_films/Aluminum_Al_ThinFilm.yml
REFERENCES: |

COMMENTS: |
    VirtualLab material: Aluminum-Al-ThinFilm
    Dispersion from VirtualLab SampledRefractiveIndex table; parameters field ignored (placeholder).

CONDITIONS: |

DATA:
  - type: tabulated nk
    data: |
        0.01653 1.01 0.0239406
        0.01676 1.01 0.0241403
        0.01698 1.02 0.0190523
        0.01722 1.02 0.00345322
        0.01746 1.01 3.45966
        0.01771 1.01 3.52329
        0.01908 0.995 4.17543
        0.02066 0.987 4.40611
        0.02254 0.979 5.0761
        0.0248 0.969 5.86136
        0.02755 0.957 6.81824
        0.031 0.94 8.16544
        0.03263 0.931 8.69865
        0.03444 0.921 0.0093182
        0.03647 0.909 0.0101867
        0.03757 0.902 1.07032
        0.03875 0.894 1.11011
        0.04 0.885 1.15865
        0.04133 0.876 1.2498
        0.04275 0.865 1.35057
        0.04428 0.854 1.45176
        0.04592 0.841 1.54938
        0.04769 0.826 1.65085
        0.04959 0.809 1.77186
        0.05166 0.789 1.89927
        0.05391 0.766 2.05063
        0.05636 0.74 2.22007
        0.05904 0.707 2.4196
        0.06199 0.668 2.67862
        0.06358 0.646 2.8384
        0.06526 0.62 3.02246
        0.06702 0.591 3.24264
        0.06888 0.558 3.48062
        0.07085 0.52 3.81133
        0.07293 0.474 4.23081
        0.07514 0.419 4.86727
        0.07749 0.351 5.95063
        0.07999 0.258 0.0776579
        0.08266 0.125 0.153264
        0.08551 0.0616 0.300766
        0.08856 0.0481 0.415795
        0.09184 0.0409 0.516704
        0.09537 0.0376 0.608662
        0.09992 0.0344 0.699722
        0.1033 0.0328 0.790798
        0.1078 0.0331 0.88358
        0.1127 0.0356 0.977554
        0.1181 0.0396 1.08078
        0.124 0.0442 1.18411
        0.1305 0.0495 1.28772
        0.1378 0.0557 1.40362
        0.1417 0.0592 1.45462
        0.1459 0.063 1.53257
        0.1503 0.0671 1.59075
        0.155 0.0716 1.66516
        0.16 0.0765 1.74434
        0.1653 0.082 1.81527
        0.171 0.088 1.90508
        0.1771 0.0946 1.97304
        0.1837 0.102 2.07581
        0.1907 0.11 2.17009
        0.1984 0.119 2.2735
        0.2066 0.13 2.3839
        0.2156 0.141 2.50491
        0.2254 0.155 2.6367
        0.2362 0.172 2.78184
        0.248 0.19 2.94055
        0.261 0.209 3.11546
        0.2755 0.233 3.31046
        0.2917 0.261 3.50513
        0.3 0.276 3.60486
        0.31 0.294 3.74969
        0.3179 0.31 3.84525
        0.3263 0.326 3.94685
        0.3351 0.344 4.05329
        0.3444 0.364 4.16579
        0.35 0.375 4.23352
        0.3542 0.385 4.31251
        0.3647 0.407 4.44035
        0.3757 0.432 4.57428
        0.3875 0.46 4.71795
        0.4 0.49 4.87014
        0.4133 0.523 5.03207
        0.4275 0.558 5.20496
        0.4428 0.598 5.39125
        0.45 0.618 5.47891
        0.4592 0.644 5.59092
        0.4769 0.695 5.80643
        0.4959 0.755 6.03776
        0.5 0.769 6.08768
        0.5061 0.789 6.16195
        0.5166 0.826 6.28979
        0.5276 0.867 6.42372
        0.5391 0.912 6.56373
        0.55 0.958 6.69644
        0.551 0.963 6.70862
        0.5636 1.02 6.86203
        0.5767 1.08 7.02153
        0.5904 1.15 7.14135
        0.6 1.2 7.25747
        0.6048 1.22 7.31553
        0.6199 1.3 7.49817
        0.6358 1.39 7.6399
        0.65 1.47 7.81053
        0.6526 1.49 7.84177
        0.6702 1.6 7.99992
        0.6888 1.74 8.22194
        0.7 1.83 8.29993
        0.7085 1.91 8.40072
        0.7293 2.14 8.58931
        0.75 2.4 8.59437
        0.7514 2.41 8.61041
        0.7749 2.63 8.57138
        0.7999 2.8 8.46598
        0.825 2.75 8.33773
        0.8266 2.74 8.28812
        0.85 2.61 8.25218
        0.8551 2.58 8.23365
        0.875 2.38 8.14674
        0.8856 2.24 8.17496
        0.9 2.06 8.30789
        0.9184 1.86 8.40465
        0.925 1.77 8.46505
        0.95 1.49 8.84504
        0.9537 1.47 8.95538
        0.9919 1.37 9.47195
        1 1.35 9.5493
        1.033 1.26 10.0288
        1.078 1.21 10.6373
        1.127 1.2 11.2105
        1.181 1.21 11.8416
        1.2 1.21 12.0321
        1.24 1.21 12.5319
        1.305 1.23 13.1888
        1.378 1.26 14.0362
        1.459 1.33 14.8613
        1.5 1.38 15.3982
        1.55 1.44 16.0349
        1.653 1.59 17.1004
        1.771 1.77 18.3211
        1.907 1.99 19.7281
        2 2.15 20.6901
        2.065 2.27 21.3626
        2.254 2.62 23.3178
        2.48 3.07 25.6558
        2.755 3.68 28.2814
        3 4.24 30.5577
        3.1 4.45 31.5763
        3.306 4.88 33.4116
        3.542 5.44 35.5148
        3.815 6 37.9485
        4 6.43 39.7887
        4.133 6.76 41.1117
        4.509 7.61 44.1342
        4.959 8.59 48.1442
        5 8.67 48.5423
        5.51 9.85 53.0551
        6 11.1 57.7732
        6.199 11.7 59.1961
        6.526 12.7 62.3187
        6.888 13.7 65.2274
        7 14 66.288
        7.293 14.9 69.0627
        7.749 16.5 72.7642
        8 17.5 75.1211
        8.266 18.6 76.9611
        8.856 20.9 81.7496
        9 21.5 82.3627
        9.537 23.5 86.5181
        10 25.3 89.9225
        10.33 26.6 92.068
        11 29.2 96.2887
        11.27 30.2 98.6522
        12 33 103.132
        12.4 34.5 105.583
        13 36.6 108.623
        13.05 36.8 110.08
        13.78 39.7 114.044
        14 40.5 115.865
        14.59 42.8 118.426
        15.5 46 124.579
        16 47.7 126.942
        16.53 49.7 129.042
        17.71 53.8 135.999
        18 54.7 136.937
        19.07 57.6 142.952
        20 60.7 147.059
        20.66 62.9 150.926
        22 66.9 157.038
        22.54 68.3 159.996
        24 72.2 168.068
        24.8 75 172.091
        26 79.1 177.935
        27.55 84.7 185.912
        28 86.3 188.949
        30 94.2 199.103
        31 98.6 204.013
        32 103 208.047

File: materials/thin_films/Cadmium_Sulphide_CdS_ThinFilm.yml
REFERENCES: |

COMMENTS: |
    VirtualLab material: Cadmium_Sulphide-CdS-ThinFilm
    Dispersion from VirtualLab SampledRefractiveIndex table; parameters field ignored (placeholder).

CONDITIONS: |

DATA:
  - type: tabulated nk
    data: |
        0.3 2.68 1.47309
        0.35 2.58 1.27496
        0.4 2.55 1.06717
        0.5 2.72 0.716197
        0.6 2.4 0.525211
        0.7 2.35 0.467916
        0.8 2.32 0.432901
        0.9 2.3 0.40107
        1 2.28 0.366056
        1.1 2.28 0.332634
        1.2 2.27 0.27693
        1.3 2.27 0.144831
        1.4 2.26 0.040107
        1.5 2.25 0.151016
        1.6 2.25 0.713089
        1.8 2.24 4.36922
        2 2.23 13.8382

File: materials/thin_films/Carbon_amorphous_evap_thinFilm_a_C_1988.yml
REFERENCES: |

COMMENTS: |
    VirtualLab material: Carbon(amorphous_evap_thinFilm)-a-C_(1988)
    Dispersion from VirtualLab SampledRefractiveIndex table; parameters field ignored (placeholder).

CONDITIONS: |

DATA:
  - type: tabulated nk
    data: |
        0.002362 0.99831 5.030000E-04
        0.00316 0.99831 4.930000E-04
        0.00676 0.99194 7.289998E-04
        0.0114 0.9742 0.00411
        0.01355 0.9633 0.00529
        0.01714 0.928 0.0155
        0.024303 0.8694 0.0499
        0.025632 0.863 0.0538
        0.030378 0.811 0.0969
        0.0327 0.774 0.146
        0.03568 0.743 0.179
        0.037931 0.728 0.196
        0.040585 0.693 0.245
        0.044781 0.654 0.346
        0.046073 0.633 0.375
        0.04895 0.651 0.439
        0.053909 0.617 0.558
        0.058433 0.651 0.751
        0.061629 0.714 0.796
        0.067139 0.763 0.967
        0.071848 0.912 1.09
        0.07359 0.915 1.1
        0.074372 0.997 1.16
        0.083446 1.13 1.18
        0.0878 1.47 1.24
        0.091978 1.43 1.21
        0.093205 1.42 1.16
        0.098878 1.41 1.1
        0.10258 1.45 1
        0.10482 1.7 0.978
        0.10667 1.71 0.937
        0.10857 1.75 0.859
        0.1135 1.87 0.708
        0.12007 1.71 0.691
        0.12157 1.77 0.663

File: materials/thin_films/Carbon_diamond_thinFilm_C_1988.yml
REFERENCES: |

COMMENTS: |
    VirtualLab material: Carbon(diamond_thinFilm)-C_(1988)
    Dispersion from VirtualLab SampledRefractiveIndex table; parameters field ignored (placeholder).

CONDITIONS: |

DATA:
  - type: tabulated nk
    data: |
        0.024303 0.9162 0.0731
        0.025632 0.9137 0.0656
        0.030378 0.88 0.107
        0.0327 0.87 0.122
        0.03568 0.864 0.141
        0.037931 0.857 0.159
        0.040585 0.853 0.18
        0.044781 0.844 0.186
        0.046073 0.831 0.186
        0.04895 0.843 0.2
        0.053909 0.828 0.295
        0.058433 0.786 0.273
        0.061629 0.799 0.376
        0.067139 0.785 0.388
        0.071848 0.807 0.453
        0.07359 0.825 0.498
        0.074372 0.84 0.5
        0.083446 0.881 0.602
        0.0878 0.947 0.653
        0.091978 0.969 0.693
        0.093205 1.05 0.734
        0.098878 1.12 0.789
        0.10258 1.13 0.762
        0.10482 1.23 0.823
        0.10667 1.24 0.799
        0.10857 1.25 0.698
        0.1135 1.47 0.64
        0.12007 1.25 0.648
        0.12157 1.17 0.619

File: materials/thin_films/Carbon_evap_thinFilm_a_C_1991.yml
REFERENCES: |

COMMENTS: |
    VirtualLab material: Carbon(evap_thinFilm)-a-C_(1991)
    Dispersion from VirtualLab SampledRefractiveIndex table; parameters field ignored (placeholder).

CONDITIONS: |

DATA:
  - type: tabulated nk
    data: |
        0.12398 1.66 0.795
        0.137756 1.7 0.713
        0.154975 1.71 0.656
        0.177114 1.7 0.628
        0.206633 1.7 0.646
        0.24796 1.73 0.712
        0.30995 1.84 0.808
        0.326263 1.9 0.91
        0.344389 1.94 0.92
        0.364647 2 0.92
        0.387438 2.06 0.91
        0.413267 2.11 0.9
        0.442786 2.17 0.89
        0.476846 2.24 0.88
        0.516583 2.3 0.87
        0.563545 2.38 0.82
        0.6199 2.43 0.75
        0.688778 2.43 0.7
        0.774875 2.33 0.71
        0.885571 2.24 0.8
        1.03317 2.26 1.09
        1.2398 2.63 1.47
        1.54975 3.34 1.63
        1.77114 3.67 1.6
        2.06633 3.73 1.54

File: materials/thin_films/Carbon_sputtered_a_C_1991.yml
REFERENCES: |

COMMENTS: |
    VirtualLab material: Carbon(sputtered)-a-C_(1991)
    Dispersion from VirtualLab SampledRefractiveIndex table; parameters field ignored (placeholder).

CONDITIONS: |

DATA:
  - type: tabulated nk
    data: |
        0.0013336 0.999379 8.041000E-05
        0.0014561 0.999261 1.060300E-04
        0.0015286 0.999294 1.000290E-04
        0.0015972 0.999138 1.325280E-04
        0.0016693 0.999073 1.767990E-04
        0.001759 0.998955 2.251080E-04
        0.0018292 0.998878 2.544130E-04
        0.001945 0.998705 2.958350E-04
        0.002015 0.998707 3.489141E-04
        0.002164 0.998481 4.278360E-04
        0.002229 0.998325 4.972510E-04
        0.002362 0.998216 5.504281E-04
        0.002425 0.998082 5.662880E-04
        0.002478 0.998094 6.643559E-04
        0.002742 0.997542 9.636041E-04
        0.002777 0.997508 9.189831E-04
        0.003136 0.99715 0.00146267
        0.00368 0.998032 0.00117316
        0.003977 0.995765 0.00362723
        0.00436 1.00322 0.00756956
        0.00447 0.999167 2.896470E-04
        0.004767 0.997066 4.628740E-04
        0.005234 0.995197 6.281739E-04
        0.006438 0.991473 0.00133173
        0.006767 0.990762 0.00125489
        0.007219 0.989393 0.00133626
        0.00821 0.98586 0.00210466
        0.00934 0.981378 0.00270896
        0.01087 0.974162 0.00438985
        0.0114 0.972611 0.00500302
        0.01287 0.962878 0.00699218
        0.01355 0.960845 0.00803566
        0.01714 0.93553 0.0204586
        0.0218 0.898538 0.039102
        0.0228 0.894628 0.0449299
        0.0237389 0.8793 0.0531194
        0.0243027 0.870483 0.0586706
        0.0256314 0.857081 0.0670727
        0.0267059 0.841042 0.0738275
        0.0283206 0.829872 0.0873247
        0.0303781 0.817773 0.10678

File: materials/thin_films/Cerium_Fluoride_CeF3_ThinFilm.yml
REFERENCES: |

COMMENTS: |
    VirtualLab material: Cerium_Fluoride-CeF3-ThinFilm
    VirtualLab Schott -> refractiveindex.info formula 3

CONDITIONS: |

DATA:
  - type: formula 3
    wavelength_range: 0.3 2.5
    coefficients: 2.558 0.01934 -2

File: materials/thin_films/Cerium_Oxide_CeO2_ThinFilm.yml
REFERENCES: |

COMMENTS: |
    VirtualLab material: Cerium_Oxide-CeO2-ThinFilm
    VirtualLab Schott -> refractiveindex.info formula 3

CONDITIONS: |

DATA:
  - type: formula 3
    wavelength_range: 0.3 2.5
    coefficients: 3.6213 0.17117 -2

File: materials/thin_films/Chromium_carbide_sputtered_Cr3C2_1991.yml
REFERENCES: |

COMMENTS: |
    VirtualLab material: Chromium_carbide(sputtered)-Cr3C2_(1991)
    Dispersion from VirtualLab SampledRefractiveIndex table; parameters field ignored (placeholder).

CONDITIONS: |

DATA:
  - type: tabulated nk
    data: |
        0.0013336 0.998883 4.509720E-04
        0.0014562 0.998679 6.702290E-04
        0.0015287 0.998586 7.687600E-04
        0.0015973 0.998468 8.200420E-04
        0.0016694 0.998455 9.282370E-04
        0.001759 0.998282 0.00129569
        0.0018292 0.99827 0.00144448
        0.001945 0.998128 0.00130178
        0.002015 0.997928 0.00202654
        0.002164 1.00419 0.00103428
        0.002229 0.998889 8.232380E-04
        0.002362 0.998354 4.645460E-04
        0.002425 0.998212 5.284640E-04
        0.002478 0.997593 9.026921E-04
        0.002742 0.996978 9.294920E-04
        0.002777 0.997013 8.717030E-04
        0.003136 0.995945 0.00129155
        0.00368 0.996946 0.00307074
        0.003977 0.994468 0.00221345
        0.00436 0.99495 0.00365197
        0.00447 0.993594 0.0019369
        0.004767 0.991702 0.00216201
        0.005234 0.989671 0.00318977
        0.006438 0.983746 0.00477022
        0.00676 0.982378 0.00540484
        0.007219 0.980124 0.00735943
        0.00821 0.975663 0.00737271
        0.00934 0.968055 0.0104173
        0.01087 0.95796 0.0179473
        0.0114 0.953147 0.0188447
        0.01287 0.946138 0.0270497
        0.01355 0.936574 0.0287451
        0.01714 0.9033 0.0793258
        0.0218 0.879538 0.1448
        0.0228 0.895513 0.16433
        0.0237389 0.89261 0.17709
        0.0243027 0.903124 0.18545
        0.0256314 0.931734 0.20349
        0.0267059 0.935222 0.1622
        0.0283206 0.938176 0.16242
        0.0301124 0.913628 0.0849828
        0.0303781 0.893332 0.1049
        0.03055 0.881231 0.13958
        0.0313048 0.863018 0.11474
        0.032 0.843634 0.13869
        0.0327 0.84147 0.12549
        0.0331 0.835707 0.13116
        0.0353 0.816346 0.13536
        0.0356795 0.792797 0.16648
        0.0361427 0.792649 0.17755
        0.0379308 0.761213 0.21316
        0.0405852 0.734689 0.22698
        0.0430177 0.695937 0.31628
        0.0446252 0.684526 0.31593
        0.0456344 0.707389 0.30379
        0.0460725 0.641446 0.35254
        0.0485086 0.659575 0.46046
        0.0489501 0.693771 0.44352
        0.053373 0.697158 0.41769
        0.0537024 0.749606 0.48777
        0.0539086 0.659691 0.57883
        0.0555056 0.692884 0.62099
        0.0584331 0.681377 0.67773
        0.0616291 0.752151 0.78273
        0.0671391 0.809404 0.79972
        0.0718484 0.776909 0.83218
        0.073589 0.715657 0.8378
        0.07437 0.831021 0.87157
        0.0746976 0.914048 0.91713
        0.0834462 0.815289 0.8817
        0.0878 0.884208 0.88761
        0.09167 0.876273 0.86132
        0.091978 0.859072 0.85498
        0.0932046 0.901694 0.8604
        0.096393 0.880484 0.85269
        0.0988775 0.853679 0.84234
        0.098979 0.881566 0.88876
        0.1008 0.886515 0.84614
        0.102577 0.967914 0.71569
        0.1031 0.88266 0.85687
        0.103923 0.880309 0.82497
        0.104822 0.882694 0.81832
        0.106666 0.865791 0.8188
        0.10857 0.82733 0.79297
        0.113498 0.819704 0.80232
        0.115213 0.813614 0.77126
        0.116744 0.898756 0.76262
        0.119955 0.750018 0.77156
        0.121567 0.880195 0.86016
        0.124317 0.79469 0.73642
        0.130217 0.671071 0.81814

File: materials/thin_films/Cobalt_hcp_bulk_polyxtalThinFilm_Co_1991.yml
REFERENCES: |

COMMENTS: |
    VirtualLab material: Cobalt(hcp_bulk+polyxtalThinFilm)-Co_(1991)
    Dispersion from VirtualLab SampledRefractiveIndex table; parameters field ignored (placeholder).

CONDITIONS: |

DATA:
  - type: tabulated nk
    data: |
        6.199000E-04 0.9996 8.000001E-05
        6.701620E-04 0.9996 9.999998E-05
        7.344790E-04 0.9994 1.400000E-04
        7.705410E-04 0.9994 1.600000E-04
        7.998710E-04 0.9992 2.000000E-04
        9.129600E-04 0.9992 3.000000E-04
        9.998390E-04 0.999 4.200000E-04
        0.00107997 0.9988 5.200000E-04
        0.00122028 0.9988 8.000001E-04
        0.00130988 0.9992 0.00104
        0.00133989 0.9992 0.00108
        0.00138001 0.9992 0.00106
        0.00140999 0.9992 0.00116
        0.00144989 0.9988 0.00126
        0.00151992 0.999 0.00146
        0.00154975 0.9992 0.00156
        0.00159974 1.0006 0.0017
        0.00163003 0.9994 2.200000E-04
        0.00169999 0.9988 2.400000E-04
        0.00170983 0.9986 2.600000E-04
        0.00199968 0.9976 4.200000E-04
        0.00234367 0.9964 7.000000E-04
        0.00299976 0.9938 0.0015
        0.00336902 0.992 0.0022
        0.00399935 0.981 0.0034
        0.00460892 0.9858 0.0052
        0.00499919 0.9838 0.0064
        0.00545927 0.981 0.0084
        0.00600097 0.977 0.0108
        0.00650131 0.9748 0.0132
        0.00700056 0.972 0.0156
        0.00799871 0.9656 0.0218
        0.0089971 0.9586 0.029
        0.00999839 0.955 0.0352
        0.0110994 0.9492 0.0428
        0.0118983 0.9492 0.049
        0.012398 0.9414 0.0528
        0.0130919 1 0.061
        0.0138062 1 0.07
        0.0154975 1 0.087
        0.0176862 1 0.12
        0.0199968 1 0.18
        0.0219823 1 0.08
        0.024996 1 0.11
        0.0279865 1 0.14
        0.0319536 1 0.17
        0.0350226 1 0.23
        0.0399935 1 0.26
        0.0499919 1 0.35
        0.0598937 1 0.65
        0.0700452 1 0.77
        0.0799871 1 0.9
        0.0999839 1 1.08
        0.12398 1 1.31
        0.176862 1 1.68
        0.299976 1.06 2.29
        0.364969 1.1 2.76
        0.399935 1.25 3.05
        0.450018 1.4 3.22
        0.499919 1.56 3.43
        0.550044 1.71 3.66
        0.599806 1.86 4.02
        0.64979 2 4.23
        0.700056 2.18 4.47
        0.799871 2.56 4.92
        0.89971 2.93 5.28
        0.999839 3.21 5.57
        1.20019 3.77 6.12
        1.39838 4.45 6.52
        1.59954 5.03 6.63
        1.79733 5.25 6.69
        2.04993 5.15 6.96
        2.29976 5.13 6.9
        2.4996 4.96 7.34
        2.74961 4.75 8.23
        3.0995 4.6 9.03
        3.49929 4.49 10.06
        3.89997 4.36 10.91
        4.39957 4.25 12.73
        4.79984 4.25 13.89
        5.2005 4.25 15.13
        5.39983 4.26 15.68
        5.70023 4.37 16.44
        6.09838 4.7 17.35
        6.50131 4.69 18.71
        7.1008 4.66 20.93
        7.99871 4.89 23.73
        9.00363 5.34 26.66
        9.99839 5.88 29.37
        11.0009 6.55 32.34
        12.0019 7.2 35.13
        12.9999 7.75 37.83
        13.9995 8.49 40.81
        14.9988 9.16 43.47
        15.9995 10.11 46.31
        16.9999 10.44 48.55

File: materials/thin_films/Gold_evap_thinFilm_Au_1988.yml
REFERENCES: |

COMMENTS: |
    VirtualLab material: Gold(evap_thinFilm)-Au_(1988)
    Dispersion from VirtualLab SampledRefractiveIndex table; parameters field ignored (placeholder).

CONDITIONS: |

DATA:
  - type: tabulated nk
    data: |
        0.002362 0.99512 0.00412
        0.00316 0.99582 0.0042
        0.00447 0.9931 0.00954
        0.00676 0.9856 0.0084
        0.0114 0.93 0.0217
        0.01355 0.9 0.0502
        0.01714 0.865 0.089
        0.024303 0.848 0.243
        0.025632 0.836 0.2
        0.030378 0.815 0.273
        0.0327 0.798 0.293
        0.03568 0.79 0.347
        0.037931 0.776 0.461
        0.040585 0.889 0.568
        0.044781 0.846 0.482
        0.046073 0.826 0.531
        0.04895 0.808 0.538
        0.053909 0.858 0.749
        0.058433 1.04 0.866
        0.061629 1.26 0.88
        0.067139 1.095 0.711
        0.071848 1.02 0.692
        0.07359 1.12 0.733
        0.074372 1.11 0.768
        0.083446 1.05 0.799
        0.0878 1.08 0.787
        0.091978 1.12 0.83
        0.093205 1.11 0.812
        0.098878 1.17 0.796
        0.10258 1.12 0.762
        0.10482 1.13 0.805
        0.10667 1.22 0.809
        0.10857 1.22 0.806
        0.1135 1.16 0.788
        0.12007 1.18 0.844
        0.12157 1.25 0.87

File: materials/thin_films/Hafnium_Dioxide_HfO2_ThinFilm.yml
REFERENCES: |

COMMENTS: |
    VirtualLab material: Hafnium_Dioxide-HfO2-ThinFilm
    VirtualLab Cauchy -> refractiveindex.info formula 5

CONDITIONS: |

DATA:
  - type: formula 5
    wavelength_range: 0.3 2.5
    coefficients: 1.9165 0.02198 -3.276000E-04

File: materials/thin_films/Hafnium_evap_thinFilm_Hf_1988.yml
REFERENCES: |

COMMENTS: |
    VirtualLab material: Hafnium(evap_thinFilm)-Hf_(1988)
    Dispersion from VirtualLab SampledRefractiveIndex table; parameters field ignored (placeholder).

CONDITIONS: |

DATA:
  - type: tabulated nk
    data: |
        0.002362 0.99705 0.00163
        0.00316 0.99598 0.00279
        0.00447 0.99169 0.0066
        0.00676 0.9848 0.0119
        0.0114 0.9638 0.0238
        0.01355 0.9498 0.0342
        0.01714 0.9245 0.0473
        0.024303 0.802 0.1787
        0.025632 0.7898 0.2164
        0.030378 0.9275 0.2783
        0.0327 0.9183 0.3369
        0.03568 0.9289 0.3365
        0.037931 1.037 0.454
        0.040585 0.894 0.278
        0.044781 0.847 0.315
        0.046073 0.842 0.294
        0.04895 0.883 0.387
        0.053909 0.828 0.313
        0.058433 0.801 0.386
        0.061629 0.814 0.403
        0.067139 0.804 0.483
        0.071848 0.853 0.55
        0.07359 0.843 0.588
        0.074372 0.856 0.602
        0.083446 0.813 0.785
        0.0878 0.808 0.873
        0.091978 0.885 0.965
        0.093205 0.96 1.014
        0.098878 0.912 1.026
        0.10258 1.072 1.134
        0.10482 1.106 1.139
        0.10667 1.189 1.18
        0.10857 1.15 1.174
        0.1135 1.266 1.202
        0.12007 1.248 1.178
        0.12157 1.388 1.187

File: materials/thin_films/Iridium_evap_thinFilm_Ir_1988.yml
REFERENCES: |

COMMENTS: |
    VirtualLab material: Iridium(evap_thinFilm)-Ir_(1988)
    Dispersion from VirtualLab SampledRefractiveIndex table; parameters field ignored (placeholder).

CONDITIONS: |

DATA:
  - type: tabulated nk
    data: |
        0.002362 0.99477 0.00521
        0.00316 0.99506 0.00317
        0.00447 0.99116 0.01094
        0.00676 0.9845 0.0139
        0.0114 0.9359 0.0186
        0.01355 0.893 0.0532
        0.01714 0.858 0.175
        0.024303 0.868 0.226
        0.025632 0.9 0.17
        0.030378 0.779 0.159
        0.0327 0.723 0.208
        0.03568 0.648 0.323
        0.037931 0.624 0.413
        0.040585 0.651 0.534
        0.044781 0.657 0.613
        0.046073 0.658 0.662
        0.04895 0.714 0.753
        0.053909 0.759 0.911
        0.058433 0.838 0.999
        0.061629 0.91 0.986
        0.067139 1.14 1.004
        0.071848 1.066 0.805
        0.07359 1.079 0.865
        0.074372 1.091 0.856
        0.083446 0.976 0.885
        0.0878 1.095 0.934
        0.091978 1.062 0.953
        0.093205 1.003 0.951
        0.098878 1.23 1.04
        0.10258 1.08 1.05
        0.10482 1.138 1.097
        0.10667 1.14 1.09
        0.10857 1.195 1.158
        0.1135 1.27 1.16
        0.12007 1.31 1.12
        0.12157 1.42 1.13

File: materials/thin_films/Lanthanum_Fluoride_LaF3_ThinFilm.yml
REFERENCES: |

COMMENTS: |
    VirtualLab material: Lanthanum_Fluoride-LaF3-ThinFilm
    VirtualLab Schott -> refractiveindex.info formula 3

CONDITIONS: |

DATA:
  - type: formula 3
    wavelength_range: 0.3 2.5
    coefficients: 2.5246 0.01247 -2

File: materials/thin_films/Lanthanum_Oxide_La2O3_ThinFilm.yml
REFERENCES: |

COMMENTS: |
    VirtualLab material: Lanthanum_Oxide-La2O3-ThinFilm
    VirtualLab Schott -> refractiveindex.info formula 3

CONDITIONS: |

DATA:
  - type: formula 3
    wavelength_range: 0.3 2.5
    coefficients: 3.3087 0.06952 -2

File: materials/thin_films/Lead_Fluoride_PbF2_ThinFilm.yml
REFERENCES: |

COMMENTS: |
    VirtualLab material: Lead_Fluoride-PbF2-ThinFilm
    Dispersion from VirtualLab SampledRefractiveIndex table; parameters field ignored (placeholder).

CONDITIONS: |

DATA:
  - type: tabulated nk
    data: |
        0.3088 1.915 0.00638912
        0.3645 1.849 0.00141108
        0.381 1.826 0.00111569
        0.4045 1.824 0.00130805
        0.4266 1.804 0.00179923
        0.4565 1.801 0.00210697
        0.4876 1.787 0.00139687
        0.5277 1.785 0.00138577
        0.5711 1.771 0.00139112
        0.6259 1.764 8.965357E-04
        0.693 1.758 2.977948E-04
        0.7775 1.753 1.979887E-04
        0.8861 1.748 0
        1.031 1.744 -0.0010131
        1.237 1.743 -0.00373508
        1.545 1.742 -0.00850143
        2.058 1.74 0

File: materials/thin_films/Magnesium_Fluoride_MgF2_ThinFilm.yml
REFERENCES: |

COMMENTS: |
    VirtualLab material: Magnesium_Fluoride-MgF2-ThinFilm
    VirtualLab Cauchy -> refractiveindex.info formula 5

CONDITIONS: |

DATA:
  - type: formula 5
    wavelength_range: 0.3 2.5
    coefficients: 1.384 -0.003651 6.429000E-04

File: materials/thin_films/Molybdenum_evap_thinFilm_Mo_1988.yml
REFERENCES: |

COMMENTS: |
    VirtualLab material: Molybdenum(evap_thinFilm)-Mo_(1988)
    Dispersion from VirtualLab SampledRefractiveIndex table; parameters field ignored (placeholder).

CONDITIONS: |

DATA:
  - type: tabulated nk
    data: |
        0.002362 0.99744 0.00164
        0.00316 0.9974 0.00194
        0.00447 0.99724 0.00439
        0.00676 0.9889 0.00197
        0.0114 0.9581 0.00501
        0.01355 0.9413 0.00604
        0.01714 0.876 0.0282
        0.024303 0.813 0.169
        0.025632 0.832 0.168
        0.030378 0.876 0.25
        0.0327 0.912 0.255
        0.03568 0.891 0.179
        0.037931 0.832 0.157
        0.040585 0.797 0.17
        0.044781 0.749 0.203
        0.046073 0.705 0.234
        0.04895 0.695 0.325
        0.053909 0.673 0.464
        0.058433 0.672 0.57
        0.061629 0.712 0.608
        0.067139 0.798 0.779
        0.071848 0.845 0.734
        0.07359 0.902 0.807
        0.074372 0.909 0.78
        0.083446 0.968 0.778
        0.0878 1.04 0.807
        0.091978 1.08 0.838
        0.093205 1.03 0.791
        0.098878 1.08 0.786
        0.10258 1.15 0.759
        0.10482 1.11 0.745
        0.10667 1.17 0.725
        0.10857 1.11 0.722
        0.1135 1.08 0.677
        0.12007 1.1 0.757
        0.12157 1.09 0.773

File: materials/thin_films/Molybdenum_sputtered_Mo_1991.yml
REFERENCES: |

COMMENTS: |
    VirtualLab material: Molybdenum(sputtered)-Mo_(1991)
    Dispersion from VirtualLab SampledRefractiveIndex table; parameters field ignored (placeholder).

CONDITIONS: |

DATA:
  - type: tabulated nk
    data: |
        0.0013336 0.998225 6.192700E-04
        0.0014562 0.997798 7.955520E-04
        0.0015287 0.9978 9.940590E-04
        0.0015973 0.997566 0.00109592
        0.0016694 0.997349 0.00101757
        0.001759 0.997124 0.00149872
        0.0018292 0.996961 0.00175962
        0.001945 0.995746 0.0026257
        0.002015 0.994586 0.00256683
        0.002164 0.996304 0.00300244
        0.002229 0.996127 0.0033701
        0.002362 0.995601 0.00414696
        0.0024252 0.9957 0.00370942
        0.002478 0.996 0.00374476
        0.002742 0.995469 0.00488291
        0.002777 0.994918 0.00481226
        0.003136 0.99556 0.00836074
        0.00368 0.996895 0.00449251
        0.003977 0.996929 0.00919164
        0.00436 0.997862 0.00806346
        0.00447 1.00018 0.0103158
        0.004767 1.00022 0.00782427
        0.005234 0.995988 0.00254175
        0.006438 0.989157 0.00204546
        0.00676 0.987594 0.00267657
        0.007219 0.985467 0.0028137
        0.00821 0.978966 0.00350492
        0.00934 0.970857 0.00453367
        0.01087 0.958515 0.00433242
        0.0114 0.95293 0.00599789
        0.01287 0.934554 0.007585
        0.01355 0.923903 0.00904172
        0.01714 0.842333 0.0469707
        0.0218 0.787442 0.14048
        0.0228 0.790143 0.19647
        0.02374 0.787759 0.25735
        0.024304 0.794698 0.29363
        0.025632 0.830399 0.26519
        0.026706 0.845649 0.36504
        0.028321 0.898388 0.33805
        0.030379 0.924272 0.35775

File: materials/thin_films/Molybdenum_sputtered_Mo_1992.yml
REFERENCES: |

COMMENTS: |
    VirtualLab material: Molybdenum(sputtered)-Mo_(1992)
    Dispersion from VirtualLab SampledRefractiveIndex table; parameters field ignored (placeholder).

CONDITIONS: |

DATA:
  - type: tabulated nk
    data: |
        0.012 0.94542 0.00793182
        0.01205 0.944612 0.007769
        0.0121 0.944204 0.00762409
        0.01215 0.943675 0.00743397
        0.0122 0.943266 0.00720506
        0.01225 0.942744 0.0068087
        0.0123 0.942195 0.00650828
        0.01235 0.941508 0.00631045
        0.0124 0.940737 0.00609895
        0.01245 0.939849 0.00605534
        0.0125 0.938892 0.00609956
        0.01255 0.937741 0.00621606
        0.0126 0.936636 0.00623859
        0.01265 0.935534 0.00653503
        0.0127 0.934392 0.00708519
        0.01275 0.933235 0.00762629
        0.0128 0.932264 0.00809414
        0.01285 0.931191 0.00870002
        0.0129 0.930111 0.00901453
        0.01295 0.929185 0.0088116
        0.013 0.928324 0.00887172
        0.01305 0.927415 0.00896304
        0.0131 0.926625 0.00899456
        0.01315 0.925924 0.0092453
        0.0132 0.925172 0.00947488
        0.01325 0.924378 0.0095167
        0.0133 0.923576 0.00960878
        0.01335 0.922768 0.00959035
        0.0134 0.921899 0.00934623
        0.01345 0.920943 0.00942631
        0.0135 0.920059 0.00950516
        0.01355 0.919178 0.00951209
        0.0136 0.918303 0.00959548
        0.0137 0.91739 0.00959073
        0.01375 0.916624 0.00946125
        0.0138 0.915847 0.00918662
        0.01385 0.915025 0.00904052
        0.0139 0.914181 0.00893789
        0.01395 0.913427 0.0091661
        0.014 0.912512 0.00950802
        0.01405 0.911587 0.00995073
        0.0141 0.910741 0.0102266
        0.01415 0.909854 0.0105278
        0.0142 0.908919 0.0107898
        0.01425 0.908154 0.0108544
        0.0143 0.907394 0.0111021
        0.01435 0.906662 0.0113548
        0.0145 0.906021 0.011497
        0.01455 0.905366 0.011578
        0.0146 0.90457 0.0118647
        0.01465 0.903747 0.0118557
        0.0147 0.902756 0.0119882
        0.01475 0.90167 0.0122715
        0.0148 0.900569 0.0125644
        0.01485 0.899612 0.0131061
        0.0149 0.898462 0.013849
        0.01495 0.897988 0.0151067
        0.015 0.896105 0.0155185

File: materials/thin_films/Neodymium_Fluoride_NdF3_ThinFilm.yml
REFERENCES: |

COMMENTS: |
    VirtualLab material: Neodymium_Fluoride-NdF3-ThinFilm
    VirtualLab Schott -> refractiveindex.info formula 3

CONDITIONS: |

DATA:
  - type: formula 3
    wavelength_range: 0.3 2.5
    coefficients: 2.5582 0.01703 -2

File: materials/thin_films/Niobium_evap_thinFilm_Nb_1988.yml
REFERENCES: |

COMMENTS: |
    VirtualLab material: Niobium(evap_thinFilm)-Nb_(1988)
    Dispersion from VirtualLab SampledRefractiveIndex table; parameters field ignored (placeholder).

CONDITIONS: |

DATA:
  - type: tabulated nk
    data: |
        0.002362 0.99826 0.00109
        0.00316 0.9981 0.00129
        0.00447 0.99687 0.00324
        0.00676 0.99074 0.00177
        0.0114 0.9689 0.00563
        0.01355 0.9571 0.0101
        0.01714 0.91 0.0359
        0.024303 0.846 0.112
        0.025632 0.845 0.132
        0.030378 0.879 0.173
        0.0327 0.896 0.195
        0.0356795 0.908 0.192
        0.037931 0.89 0.203
        0.040585 0.865 0.172
        0.044781 0.816 0.212
        0.046073 0.802 0.218
        0.04895 0.817 0.319
        0.053909 0.806 0.329
        0.058433 0.811 0.421
        0.061629 0.807 0.379
        0.067139 0.836 0.461
        0.071848 0.846 0.484
        0.07359 0.858 0.559
        0.074372 0.859 0.547
        0.083446 0.887 0.622
        0.0878 0.878 0.606
        0.091978 0.927 0.664
        0.093205 0.956 0.701
        0.098878 0.957 0.761
        0.10258 0.923 0.77
        0.10482 1.03 0.848
        0.10667 1.09 0.861
        0.10857 1.08 0.884
        0.1135 1.06 0.884
        0.12007 1.14 0.938
        0.12157 1.33 0.995

File: materials/thin_films/Osmium_evap_thinFilm_Os_1988.yml
REFERENCES: |

COMMENTS: |
    VirtualLab material: Osmium(evap_thinFilm)-Os_(1988)
    Dispersion from VirtualLab SampledRefractiveIndex table; parameters field ignored (placeholder).

CONDITIONS: |

DATA:
  - type: tabulated nk
    data: |
        0.002362 0.99605 0.00245
        0.00316 0.99514 0.00381
        0.00447 0.99273 0.00792
        0.00676 0.98627 0.0138
        0.0114 0.95235 0.0193
        0.01355 0.9139 0.0322
        0.01714 0.8859 0.1102
        0.024303 0.8834 0.2211
        0.025632 0.8601 0.2287
        0.030378 0.8395 0.1107
        0.0327 0.753 0.1958
        0.03568 0.703 0.222
        0.037931 0.663 0.339
        0.040585 0.638 0.363
        0.044781 0.631 0.511
        0.046073 0.623 0.565
        0.04895 0.688 0.684
        0.053909 0.75 0.784
        0.058433 0.809 0.902
        0.061629 0.805 0.881
        0.067139 0.961 0.949
        0.071848 1.03 0.931
        0.07359 1.09 0.91
        0.074372 1.15 0.927
        0.083446 1.09 0.887
        0.0878 1.03 0.876
        0.091978 1.08 0.91
        0.093205 1.15 0.964
        0.098878 1.15 0.953
        0.10258 1.26 1.02
        0.10482 1.212 0.988
        0.10667 1.137 0.954
        0.10857 1.161 0.943
        0.1135 1.163 0.929
        0.12007 1.251 0.946
        0.12157 1.255 0.982

File: materials/thin_films/Palladium_evap_thinFilm_1988.yml
REFERENCES: |

COMMENTS: |
    VirtualLab material: Palladium(evap_thinFilm)_(1988)
    Dispersion from VirtualLab SampledRefractiveIndex table; parameters field ignored (placeholder).

CONDITIONS: |

DATA:
  - type: tabulated nk
    data: |
        0.002362 0.99619 0.00378
        0.00316 0.99757 0.00477
        0.00447 0.99302 0.00208
        0.00676 0.9818 0.00311
        0.0114 0.9246 0.00392
        0.01355 0.871 0.025
        0.01714 0.835 0.148
        0.024303 0.879 0.244
        0.025632 0.851 0.224
        0.030378 0.821 0.247
        0.0327 0.799 0.31
        0.03568 0.758 0.307
        0.037931 0.763 0.42
        0.040585 0.794 0.451
        0.044781 0.78 0.495
        0.046073 0.765 0.547
        0.04895 0.809 0.625
        0.053909 0.853 0.763
        0.058433 0.913 0.85
        0.061629 0.99 0.79
        0.067139 1.03 0.766
        0.071848 1.06 0.778
        0.07359 1.07 0.824
        0.074372 0.936 0.744
        0.083446 1.24 0.877
        0.0878 1.23 0.815
        0.091978 1.36 0.796
        0.093205 1.3 0.749
        0.098878 1.28 0.733
        0.10258 1.46 0.708
        0.10482 1.38 0.691
        0.10667 1.3 0.666
        0.10857 1.62 0.533
        0.1135 1.4 0.605
        0.12007 1.36 0.56
        0.12157 1.27 0.592

File: materials/thin_films/Platinum_evap_thinFilm_Pt_1988.yml
REFERENCES: |

COMMENTS: |
    VirtualLab material: Platinum(evap_thinFilm)-Pt_(1988)
    Dispersion from VirtualLab SampledRefractiveIndex table; parameters field ignored (placeholder).

CONDITIONS: |

DATA:
  - type: tabulated nk
    data: |
        0.002362 0.99581 0.00378
        0.00316 0.9954 0.00384
        0.00447 0.9931 0.00827
        0.00676 0.986 0.00976
        0.0114 0.9311 0.0235
        0.01355 0.898 0.0578
        0.01714 0.853 0.168
        0.024303 0.911 0.245
        0.025632 0.856 0.178
        0.030378 0.792 0.208
        0.0327 0.773 0.236
        0.03568 0.727 0.327
        0.037931 0.719 0.385
        0.040585 0.757 0.527
        0.044781 0.792 0.574
        0.046073 0.767 0.592
        0.04895 0.835 0.7
        0.053909 0.887 0.821
        0.058433 0.993 0.952
        0.061629 1.125 0.906
        0.067139 1.305 0.814
        0.071848 1.13 0.774
        0.07359 1.17 0.787
        0.074372 1.17 0.811
        0.083446 1.18 0.846
        0.0878 1.24 0.885
        0.091978 1.18 0.868
        0.093205 1.19 0.873
        0.098878 1.13 0.856
        0.10258 1.18 0.898
        0.10482 1.16 0.925
        0.10667 1.17 0.933
        0.10857 1.44 0.958
        0.1135 1.19 0.949
        0.12007 1.33 1.04
        0.12157 1.34 1.03

File: materials/thin_films/Rhenium_evap_thinFilm_Re_1988.yml
REFERENCES: |

COMMENTS: |
    VirtualLab material: Rhenium(evap_thinFilm)-Re_(1988)
    Dispersion from VirtualLab SampledRefractiveIndex table; parameters field ignored (placeholder).

CONDITIONS: |

DATA:
  - type: tabulated nk
    data: |
        0.002362 0.9972 0.00262
        0.00316 0.99772 0.00358
        0.00447 0.99431 0.00715
        0.00676 0.9883 0.00912
        0.0114 0.9664 0.0247
        0.01355 0.9473 0.0246
        0.024303 0.895 0.199
        0.025632 0.881 0.181
        0.030378 0.918 0.188
        0.0327 0.861 0.147
        0.03568 0.803 0.175
        0.037931 0.766 0.204
        0.040585 0.73 0.234
        0.044781 0.687 0.336
        0.046073 0.663 0.405
        0.04895 0.702 0.521
        0.053909 0.786 0.723
        0.058433 0.779 0.783
        0.061629 0.874 0.866
        0.067139 1.023 0.969
        0.071848 1.067 0.937
        0.07359 1.071 0.954
        0.074372 1.051 0.92
        0.083446 1.102 0.853
        0.0878 1.125 0.838
        0.091978 1.148 0.888
        0.093205 1.103 0.881
        0.098878 1.221 0.91
        0.10258 1.274 0.918
        0.10482 1.196 0.946
        0.10667 1.259 0.958
        0.10857 1.2 0.905
        0.1135 1.33 0.933
        0.12007 1.23 0.901
        0.12157 1.33 0.922

File: materials/thin_films/Rhodium_evap_thinFilm_Rh_1988.yml
REFERENCES: |

COMMENTS: |
    VirtualLab material: Rhodium(evap_thinFilm)-Rh_(1988)
    Dispersion from VirtualLab SampledRefractiveIndex table; parameters field ignored (placeholder).

CONDITIONS: |

DATA:
  - type: tabulated nk
    data: |
        0.002362 0.99612 0.00386
        0.00316 0.99615 0.003852
        0.00447 0.99339 0.002194
        0.00676 0.9814 0.00391
        0.0114 0.93246 0.004824
        0.01355 0.8877 0.016171
        0.01714 0.80042 0.14493
        0.024303 0.91054 0.27418
        0.025632 0.92116 0.2778
        0.030378 0.82087 0.20242
        0.0327 0.77783 0.25179
        0.03568 0.72948 0.29738
        0.037931 0.7166 0.40719
        0.040585 0.7497 0.52536
        0.044781 0.75341 0.584
        0.046073 0.75726 0.63776
        0.04895 0.81765 0.75314
        0.053909 0.89627 0.83866
        0.058433 1.0269 0.97734
        0.061629 1.1093 0.97249
        0.067139 1.0308 0.89475
        0.071848 1.2249 0.86588
        0.07359 1.2242 0.81356
        0.074372 1.301 0.83309
        0.083446 1.4061 0.82093
        0.0878 1.2497 0.83621
        0.091978 1.3255 0.79866
        0.093205 1.1812 0.77898
        0.098878 1.2933 0.76255
        0.10258 1.3879 0.71877
        0.10482 1.3153 0.71477
        0.10667 1.2743 0.72455
        0.10857 1.2209 0.68358
        0.1135 1.3481 0.6641
        0.12007 1.2715 0.64368
        0.12157 1.1358 0.58218
