Repository: likooooo/database_virtuallab

# materials

VirtualLab materials YAML. Refresh: `../update_current_database.py`（live `--install-dir`）.
See [../README.md](../README.md).

File: materials/thin_films/Ruthenium_evap_thinFilm_Ru_1988.yml
REFERENCES: |

COMMENTS: |
    VirtualLab material: Ruthenium(evap_thinFilm)-Ru_(1988)
    Dispersion from VirtualLab SampledRefractiveIndex table; parameters field ignored (placeholder).

CONDITIONS: |

DATA:
  - type: tabulated nk
    data: |
        0.002362 0.99668 0.00353
        0.00316 0.99698 0.00254
        0.00447 0.99546 0.00157
        0.00676 0.98402 0.00264
        0.0114 0.9417 0.00543
        0.01355 0.9023 0.0129
        0.01714 0.809 0.125
        0.024303 0.87 0.216
        0.025632 0.888 0.221
        0.030378 0.858 0.14
        0.0327 0.805 0.179
        0.03568 0.745 0.216
        0.037931 0.714 0.292
        0.040585 0.681 0.346
        0.044781 0.696 0.511
        0.046073 0.679 0.553
        0.04895 0.739 0.583
        0.053909 0.782 0.73
        0.058433 0.839 0.831
        0.061629 0.93 0.895
        0.067139 1.19 0.96
        0.071848 1.13 0.831
        0.07359 1.21 0.866
        0.074372 1.19 0.843
        0.083446 1.25 0.772
        0.0878 1.23 0.772
        0.091978 1.24 0.745
        0.093205 1.29 0.727
        0.098878 1.26 0.694
        0.10258 1.19 0.634
        0.10482 1.14 0.637
        0.10667 1.14 0.616
        0.10857 1.02 0.564
        0.1135 1.05 0.574
        0.12007 0.983 0.589
        0.12157 0.906 0.59

File: materials/thin_films/Ruthenium_sputtered_Ru_1992.yml
REFERENCES: |

COMMENTS: |
    VirtualLab material: Ruthenium(sputtered)-Ru_(1992)
    Dispersion from VirtualLab SampledRefractiveIndex table; parameters field ignored (placeholder).

CONDITIONS: |

DATA:
  - type: tabulated nk
    data: |
        0.01 0.950762 0.00892422
        0.0102 0.945947 0.00931743
        0.0104 0.944871 0.00831849
        0.0106 0.942017 0.00780319
        0.0108 0.939445 0.0074032
        0.011 0.936432 0.0070383
        0.0112 0.933206 0.0069015
        0.0114 0.929783 0.00696025
        0.0116 0.926434 0.00724711
        0.0118 0.923068 0.007133
        0.012 0.919404 0.00733293
        0.0122 0.915558 0.00780868
        0.0124 0.911399 0.00834117
        0.0126 0.906786 0.00904377
        0.0128 0.901773 0.0101617
        0.013 0.896595 0.0112221
        0.0132 0.891277 0.0123895
        0.0134 0.88583 0.0138107
        0.0136 0.880458 0.0151356
        0.0138 0.875222 0.017193
        0.014 0.870138 0.0194918
        0.0142 0.865168 0.0219291
        0.0144 0.860254 0.0247773
        0.0146 0.855334 0.0286482
        0.0148 0.850052 0.0327575
        0.015 0.844389 0.0380213
        0.0152 0.838564 0.043937
        0.0154 0.832681 0.0501948
        0.0156 0.826739 0.0563832
        0.0158 0.821277 0.0619458
        0.016 0.816687 0.0659035
        0.0162 0.811957 0.0693593
        0.0164 0.807693 0.0724416
        0.0166 0.803921 0.0751285
        0.0168 0.800668 0.0783891
        0.017 0.797298 0.0835616
        0.0172 0.795372 0.0903859
        0.0174 0.794343 0.0963846
        0.0176 0.793289 0.108879
        0.0178 0.794462 0.108086
        0.018 0.791387 0.144123

File: materials/thin_films/SiO2_ThinFilm_MSO_measured.yml
REFERENCES: |

COMMENTS: |
    VirtualLab material: SiO2-ThinFilm_MSO-measured
    Dispersion from VirtualLab SampledRefractiveIndex table; parameters field ignored (placeholder).

CONDITIONS: |

DATA:
  - type: tabulated nk
    data: |
        0.3 1.4865 4.010705E-05
        0.325 1.4809 3.388011E-05
        0.35 1.4766 2.924472E-05
        0.375 1.4732 2.524595E-05
        0.4 1.4704 2.119944E-05
        0.425 1.4681 1.900708E-05
        0.45 1.4662 1.758264E-05
        0.475 1.4645 1.640490E-05
        0.5 1.4632 1.535845E-05
        0.525 1.462 1.445525E-05
        0.55 1.4609 1.365549E-05
        0.575 1.46 1.294924E-05
        0.6 1.4592 1.231859E-05
        0.625 1.4585 1.173768E-05
        0.65 1.4578 1.122440E-05
        0.675 1.4572 1.074296E-05
        0.7 1.4567 1.030528E-05
        0.725 1.4562 9.923311E-06
        0.75 1.4558 9.549297E-06
        0.775 1.4554 9.189209E-06
        0.8 1.455 8.912677E-06
        0.825 1.4546 8.600335E-06
        0.85 1.4543 8.319825E-06
        0.875 1.454 8.077113E-06
        0.9 1.4537 7.806550E-06
        0.925 1.4534 7.581744E-06
        0.95 1.4531 7.393543E-06
        0.975 1.4528 7.192411E-06
        1 1.4526 7.018733E-06

File: materials/thin_films/Silicon_Dioxide_SiO2_ThinFilm.yml
REFERENCES: |

COMMENTS: |
    VirtualLab material: Silicon_Dioxide-SiO2-ThinFilm
    Dispersion from VirtualLab SampledRefractiveIndex table; parameters field ignored (placeholder).

CONDITIONS: |

DATA:
  - type: tabulated nk
    data: |
        0.32 1.5131 0
        0.3255 1.51 0
        0.3364 1.505 0
        0.3493 1.5 0
        0.361 1.4963 0
        0.3654 1.495 0
        0.38 1.4915 0
        0.3868 1.49 0
        0.403 1.4869 0
        0.415 1.485 0
        0.43 1.4831 0
        0.448 1.4812 0
        0.4611 1.48 0
        0.48 1.4785 0
        0.5 1.4774 0
        0.54 1.4756 0
        0.57 1.4748 0
        0.604 1.4741 0
        0.72 1.473 0

File: materials/thin_films/Silicon_Monoxide_SiO_ThinFilm.yml
REFERENCES: |

COMMENTS: |
    VirtualLab material: Silicon_Monoxide-SiO-ThinFilm
    Dispersion from VirtualLab SampledRefractiveIndex table; parameters field ignored (placeholder).

CONDITIONS: |

DATA:
  - type: tabulated nk
    data: |
        0.2066 1.829 0.70843
        0.2156 1.871 0.689021
        0.2254 1.914 0.666351
        0.2362 1.957 0.638319
        0.248 2.001 0.605279
        0.2583 2.034 0.572247
        0.2695 2.066 0.536368
        0.2818 2.094 0.494694
        0.2952 2.119 0.449858
        0.31 2.141 0.400625
        0.3263 2.157 0.34535
        0.3444 2.162 0.28722
        0.3647 2.16 0.228693
        0.3875 2.144 0.170586
        0.4133 2.116 0.121099
        0.4428 2.085 0.0837229
        0.4769 2.053 0.0554457
        0.5166 2.021 0.0353297
        0.5636 1.994 0.0215279
        0.6199 1.969 0.0117504
        0.6888 1.948 0.00522916
        0.7749 1.929 0.00151078
        0.8856 1.913 -0.00838881

File: materials/thin_films/Silicon_amorphous_evap_a_Si_1985.yml
REFERENCES: |

COMMENTS: |
    VirtualLab material: Silicon(amorphous_evap)-a-Si_(1985)
    Dispersion from VirtualLab SampledRefractiveIndex table; parameters field ignored (placeholder).

CONDITIONS: |

DATA:
  - type: tabulated nk
    data: |
        0.024796 0.995 0.0235
        0.025302 0.992 0.0242
        0.0258292 0.99 0.025
        0.0263787 0.988 0.0258
        0.0269522 0.986 0.0267
        0.0275511 0.984 0.0275
        0.0281773 0.981 0.0285
        0.0288326 0.979 0.0294
        0.029519 0.976 0.0304
        0.030239 0.973 0.0314
        0.030995 0.97 0.0326
        0.0317897 0.967 0.0337
        0.0326263 0.963 0.035
        0.0335081 0.959 0.0364
        0.0344389 0.955 0.0379
        0.0354229 0.95 0.0395
        0.0364647 0.945 0.0413
        0.0375697 0.939 0.0433
        0.0387438 0.933 0.0455
        0.0399935 0.926 0.048
        0.0413267 0.918 0.0508
        0.0427517 0.909 0.0541
        0.0442786 0.899 0.0579
        0.0459185 0.888 0.0623
        0.0476846 0.876 0.0675
        0.049592 0.862 0.0737
        0.0516583 0.846 0.0812
        0.0539043 0.828 0.0903
        0.0563545 0.808 0.101
        0.0590381 0.785 0.115
        0.06199 0.758 0.132
        0.0652526 0.727 0.154
        0.0688778 0.691 0.181
        0.0729294 0.651 0.216
        0.0774875 0.603 0.261
        0.0826533 0.549 0.321
        0.0885571 0.485 0.403
        0.0953692 0.41 0.519
        0.103317 0.327 0.726
        0.107809 0.363 0.847
        0.112709 0.392 0.946
        0.118076 0.423 1.04
        0.12398 0.459 1.14
        0.130505 0.497 1.24
        0.137756 0.543 1.35
        0.145859 0.597 1.47
        0.154975 0.66 1.6
        0.165307 0.735 1.74
        0.177114 0.832 1.89
        0.190738 0.951 2.07
        0.206633 1.11 2.28
        0.225418 1.35 2.51
        0.24796 1.69 2.76
        0.258292 1.86 2.85
        0.269522 2.07 2.93
        0.281773 2.3 2.99
        0.29519 2.56 3.04
        0.30995 2.87 3.06
        0.326263 3.21 3
        0.344389 3.55 2.88
        0.354229 3.73 2.79
        0.364647 3.9 2.66
        0.387438 4.17 2.38
        0.413267 4.38 2.02
        0.442786 4.47 1.64
        0.476846 4.49 1.28
        0.49592 4.47 1.12
        0.516583 4.46 0.969
        0.563545 4.36 0.69
        0.6199 4.23 0.461
        0.652526 4.17 0.363
        0.688778 4.09 0.271
        0.729294 4.01 0.199
        0.774875 3.93 0.136
        0.826533 3.86 0.0812
        0.885571 3.77 0.0401
        0.953692 3.68 0
        1.03317 3.61 0
        1.12709 3.57 0
        1.2398 3.54 0
        1.37756 3.5 0
        1.54975 3.48 0
        1.77114 3.45 0
        2.06633 3.44 0
        2.47268 3.88 0
        2.51992 3.87 0
        2.62781 3.86 0
        2.81389 3.86 0
        2.9505 3.85 0
        3.11821 3.85 0
        3.2825 3.84 0
        3.41731 3.85 0
        3.58531 3.84 0
        3.71866 3.84 0
        3.84196 3.82 0
        4.00841 3.84 0
        4.34104 3.84 0
        4.42944 3.81 0
        4.58845 3.81 0
        4.88687 3.8 0
        5.33018 3.8 0
        5.46408 3.79 0
        5.66636 3.8 0
        6.03309 3.79 0
        6.4877 3.79 0
        7.07648 3.78 0
        7.73908 3.77 0
        8.38836 3.75 0
        8.74947 3.72 0
        9.65576 3.71 0
        10.4713 3.74 0
        11.2098 3.75 0
        12.2874 3.75 0
        12.9456 3.73 0
        14.0966 3.73 0
        15.7036 3.73 0
        16.7292 3.67 0.00283
        17.9473 3.62 0
        20.8265 3.62 0
        23.7237 3.62 0
        27.5756 3.68 0
        35.5142 3.74 0

File: materials/thin_films/Silicon_carbide_sputtered_a_SiC_1988.yml
REFERENCES: |

COMMENTS: |
    VirtualLab material: Silicon_carbide(sputtered)-a-SiC_(1988)
    Dispersion from VirtualLab SampledRefractiveIndex table; parameters field ignored (placeholder).

CONDITIONS: |

DATA:
  - type: tabulated nk
    data: |
        0.002362 0.9975 4.800000E-04
        0.00316 0.9974 7.890000E-04
        0.00447 0.9941 0.00336
        0.00676 0.986 0.0135
        0.0114 0.9909 0.0181
        0.01355 0.9811 0.0041
        0.01714 0.96 0.00763
        0.024303 0.908 0.0265
        0.025632 0.9 0.0306
        0.030378 0.862 0.0461
        0.0327 0.831 0.0619
        0.03568 0.808 0.0743
        0.037931 0.777 0.0943
        0.040585 0.752 0.102
        0.044781 0.711 0.129
        0.046073 0.68 0.139
        0.04895 0.65 0.181
        0.053909 0.59 0.215
        0.058433 0.51 0.351
        0.061629 0.472 0.388
        0.067139 0.489 0.614
        0.071848 0.495 0.709
        0.07359 0.496 0.775
        0.074372 0.489 0.775
        0.083446 0.572 0.985
        0.0878 0.641 1.09
        0.091978 0.68 1.15
        0.093205 0.656 1.07
        0.098878 0.745 1.22
        0.10258 0.808 1.27
        0.10482 0.761 1.28
        0.10667 0.792 1.3
        0.10857 0.795 1.3
        0.1135 0.98 1.46
        0.12007 1.13 1.65
        0.12157 1.11 1.6

File: materials/thin_films/Silicon_evap_thinFilm_a_Si_1988.yml
REFERENCES: |

COMMENTS: |
    VirtualLab material: Silicon(evap_thinFilm)-a-Si_(1988)
    Dispersion from VirtualLab SampledRefractiveIndex table; parameters field ignored (placeholder).

CONDITIONS: |

DATA:
  - type: tabulated nk
    data: |
        0.002362 0.99875 3.520000E-04
        0.00316 0.99826 6.730000E-04
        0.00447 0.99524 0.00211
        0.00676 0.99058 0.00772
        0.0114 0.9938 0.0196
        0.01355 0.9857 0.006
        0.01714 0.9617 0.0195
        0.024303 0.9439 0.0336
        0.025632 0.9433 0.0301
        0.030378 0.9234 0.0487
        0.0327 0.9144 0.0531
        0.03568 0.901 0.062
        0.037931 0.89 0.0758
        0.040585 0.877 0.0785
        0.044781 0.854 0.0985
        0.046073 0.839 0.112
        0.04895 0.833 0.13
        0.053909 0.802 0.18
        0.058433 0.781 0.209
        0.061629 0.79 0.275
        0.067139 0.81 0.331
        0.071848 0.801 0.453
        0.07359 0.788 0.422
        0.074372 0.811 0.46
        0.083446 0.849 0.567
        0.0878 0.848 0.566
        0.091978 0.925 0.646
        0.093205 0.933 0.656
        0.098878 1.02 0.707
        0.10258 1.02 0.705
        0.10482 1 0.715
        0.10667 1.05 0.732
        0.10857 0.98 0.707
        0.1135 1.09 0.784
        0.12007 1.09 0.805
        0.12157 1.12 0.845

File: materials/thin_films/Silicon_sputtered_a_Si_1991.yml
REFERENCES: |

COMMENTS: |
    VirtualLab material: Silicon(sputtered)-a-Si_(1991)
    Dispersion from VirtualLab SampledRefractiveIndex table; parameters field ignored (placeholder).

CONDITIONS: |

DATA:
  - type: tabulated nk
    data: |
        0.0013336 0.999489 6.002860E-05
        0.0014562 0.999394 9.047129E-05
        0.0015287 0.999325 1.200380E-04
        0.0015973 0.99926 1.042830E-04
        0.001669 0.999208 1.531280E-04
        0.001759 0.999089 1.494190E-04
        0.001829 0.999041 1.950869E-04
        0.001945 0.998907 2.143060E-04
        0.002015 0.998794 2.960030E-04
        0.002164 0.998615 3.168531E-04
        0.002229 0.998552 4.030611E-04
        0.002362 0.99838 3.683961E-04
        0.002425 0.99835 4.037890E-04
        0.002478 0.998181 4.751300E-04
        0.002742 0.99771 7.642110E-04
        0.002777 0.997724 7.085760E-04
        0.003136 0.997217 9.715980E-04
        0.003977 0.995751 0.00243054
        0.00436 0.995231 0.0026446
        0.00447 0.994869 0.00303785
        0.004767 0.994294 0.00347987
        0.005234 0.993286 0.00519786
        0.006438 0.991359 0.00853323
        0.00676 0.990905 0.0100205
        0.007219 0.989994 0.0107508
        0.00821 0.993599 0.0193471
        0.00934 0.991783 0.0225726
        0.01087 1.00284 0.0225086
        0.0114 1.01378 0.018098
        0.01287 1.00937 0.00521369
        0.01355 0.995711 0.00331571
        0.01714 0.98382 0.00618724
        0.0218 0.965876 0.00937181
        0.0228 0.963946 0.0112984
        0.02374 0.960816 0.0113583
        0.0243 0.95529 0.00983456
        0.025632 0.951631 0.0168061
        0.026706 0.94738 0.0147667
        0.028321 0.936568 0.0161179
        0.030379 0.928216 0.0215159

File: materials/thin_films/Silicon_sputtered_a_Si_1992.yml
REFERENCES: |

COMMENTS: |
    VirtualLab material: Silicon(sputtered)-a-Si_(1992)
    Dispersion from VirtualLab SampledRefractiveIndex table; parameters field ignored (placeholder).

CONDITIONS: |

DATA:
  - type: tabulated nk
    data: |
        0.012 1.00431 0.0221211
        0.01205 1.00167 0.0203141
        0.0121 1.00076 0.0198737
        0.01215 1.00087 0.0195391
        0.0122 1.00007 0.0191605
        0.01225 0.998857 0.0179625
        0.0123 0.998121 0.0180799
        0.01235 0.999285 0.0185909
        0.0124 1.00047 0.019222
        0.01245 1.0046 0.0192232
        0.0125 1.00786 0.0179767
        0.01255 1.01295 0.0159349
        0.0126 1.01417 0.0133689
        0.01265 1.01455 0.0117189
        0.0127 1.01276 0.0109462
        0.01275 1.01169 0.010994
        0.0128 1.0105 0.0111748
        0.01285 1.00961 0.0118803
        0.0129 1.00888 0.0120077
        0.01295 1.00793 0.0119032
        0.013 1.0059 0.0110326
        0.01305 1.00259 0.010552
        0.0131 0.999719 0.00969645
        0.01315 0.997877 0.00868095
        0.01325 0.996882 0.00724584
        0.0133 0.996086 0.00639133
        0.01335 0.995358 0.00591203
        0.0134 0.994889 0.00545119
        0.01345 0.994475 0.00476965
        0.0135 0.994171 0.00419288
        0.01355 0.993991 0.0039974
        0.0136 0.993863 0.00397555
        0.01365 0.993744 0.00388176
        0.0137 0.993681 0.00365844
        0.01375 0.993599 0.00348287
        0.0138 0.993445 0.00343511
        0.01385 0.993208 0.00346299
        0.0139 0.993018 0.00339586
        0.01395 0.992878 0.00322523
        0.014 0.992729 0.00308645
        0.01405 0.992462 0.00310827
        0.0141 0.992171 0.00319702
        0.01415 0.991865 0.0034267
        0.0142 0.991671 0.00363511
        0.01425 0.991343 0.00386902
        0.0143 0.991113 0.0037721
        0.01435 0.990841 0.00360886
        0.0144 0.990826 0.00339058
        0.01445 0.992836 0.00328996
        0.0145 0.996907 0.00307945
        0.01455 1.00294 0.00288097
        0.0146 1.00697 0.00277841
        0.01465 1.01088 0.00300895
        0.0147 1.01471 0.00343524
        0.01475 1.01858 0.00380914
        0.0148 1.01878 0.00368577
        0.01485 1.01521 0.00315836
        0.0149 1.01155 0.0025811
        0.01495 1.00966 0.00226287
        0.015 1.00954 0.00214639

File: materials/thin_films/Silver_evap_thinFilm_Ag_1988.yml
REFERENCES: |

COMMENTS: |
    VirtualLab material: Silver(evap_thinFilm)-Ag_(1988)
    Dispersion from VirtualLab SampledRefractiveIndex table; parameters field ignored (placeholder).

CONDITIONS: |

DATA:
  - type: tabulated nk
    data: |
        0.002362 0.99667 0.00774
        0.00316 0.9977 0.0053
        0.00447 0.99198 0.00237
        0.00676 0.98132 0.00291
        0.0114 0.9172 0.00818
        0.01355 0.86 0.0423
        0.01714 0.863 0.293
        0.024303 0.928 0.31
        0.025632 0.927 0.346
        0.030378 0.895 0.302
        0.0327 0.894 0.304
        0.03568 0.872 0.351
        0.037931 0.896 0.427
        0.040585 0.953 0.451
        0.044781 0.889 0.425
        0.046073 0.848 0.446
        0.04895 0.833 0.507
        0.053909 1.04 0.746
        0.058433 1.09 0.658
        0.061629 1.06 0.564
        0.067139 1.03 0.586
        0.071848 0.982 0.596
        0.07359 1.13 0.751
        0.074372 1.17 0.721
        0.083446 1.28 0.75
        0.0878 1.37 0.688
        0.091978 1.32 0.657
        0.093205 1.27 0.625
        0.098878 1.32 0.586
        0.10258 1.23 0.571
        0.10482 1.27 0.577
        0.10667 1.3 0.565
        0.10857 1.3 0.55
        0.1135 1.33 0.518
        0.12007 1.27 0.49
        0.12157 1.21 0.515

File: materials/thin_films/Sodium_Fluoride_NaF_ThinFilm.yml
REFERENCES: |

COMMENTS: |
    VirtualLab material: Sodium_Fluoride-NaF-ThinFilm
    Dispersion from VirtualLab SampledRefractiveIndex table; parameters field ignored (placeholder).

CONDITIONS: |

DATA:
  - type: tabulated nk
    data: |
        0.25 1.342 0
        0.26 1.342 0
        0.27 1.341 0
        0.28 1.341 0
        0.29 1.34 0
        0.3 1.339 0
        0.32 1.337 0
        0.33 1.336 0
        0.34 1.335 0
        0.35 1.334 0
        0.36 1.334 0
        0.37 1.333 0
        0.38 1.332 0
        0.39 1.331 0
        0.4 1.331 0
        0.45 1.327 0
        0.5 1.325 0
        0.55 1.321 0
        0.6 1.321 0
        0.7 1.319 0
        0.8 1.317 0
        0.9 1.316 0
        1 1.316 0

File: materials/thin_films/Ta2O5_ThinFilm_MSO_measured.yml
REFERENCES: |

COMMENTS: |
    VirtualLab material: Ta2O5-ThinFilm_MSO-measured
    Dispersion from VirtualLab SampledRefractiveIndex table; parameters field ignored (placeholder).

CONDITIONS: |

DATA:
  - type: tabulated nk
    data: |
        0.3 2.4529 0.0195044
        0.325 2.3675 0.00320697
        0.35 2.3098 8.383487E-04
        0.375 2.2685 3.789877E-04
        0.4 2.2376 3.036676E-04
        0.425 2.2137 2.800331E-04
        0.45 2.1949 2.603377E-04
        0.475 2.1796 2.445615E-04
        0.5 2.1671 2.303768E-04
        0.525 2.1566 2.193354E-04
        0.55 2.1478 2.096468E-04
        0.575 2.1403 2.022461E-04
        0.6 2.1339 1.952831E-04
        0.625 2.1282 1.894939E-04
        0.65 2.1233 1.841423E-04
        0.675 2.119 1.799446E-04
        0.7 2.1152 1.754683E-04
        0.725 2.1118 1.719271E-04
        0.75 2.1087 1.689032E-04
        0.775 2.106 1.658991E-04
        0.8 2.1035 1.629747E-04
        0.825 2.1012 1.608460E-04
        0.85 2.0992 1.582796E-04
        0.875 2.0973 1.566681E-04
        0.9 2.0956 1.539824E-04
        0.925 2.094 1.508988E-04
        0.95 2.0925 1.481733E-04
        0.975 2.0911 1.458655E-04
        1 2.0899 1.440352E-05

File: materials/thin_films/Tantalum_Pentoxide_Ta2O5_ThinFilm.yml
REFERENCES: |

COMMENTS: |
    VirtualLab material: Tantalum_Pentoxide-Ta2O5-ThinFilm
    VirtualLab Schott -> refractiveindex.info formula 3

CONDITIONS: |

DATA:
  - type: formula 3
    wavelength_range: 0.3 2.5
    coefficients: 4.2446 0.13158 -2

File: materials/thin_films/Tantalum_evap_thinFilm_Ta_1988.yml
REFERENCES: |

COMMENTS: |
    VirtualLab material: Tantalum(evap_thinFilm)-Ta_(1988)
    Dispersion from VirtualLab SampledRefractiveIndex table; parameters field ignored (placeholder).

CONDITIONS: |

DATA:
  - type: tabulated nk
    data: |
        0.002362 0.99639 0.00211
        0.00316 0.9953 0.00326
        0.00447 0.99054 0.00951
        0.00676 0.9815 0.0149
        0.0114 0.9613 0.0288
        0.01355 0.9436 0.0331
        0.01714 0.886 0.0694
        0.024303 0.861 0.22
        0.025632 0.868 0.25
        0.030378 0.892 0.256
        0.0327 0.964 0.318
        0.03568 0.922 0.259
        0.037931 0.903 0.259
        0.040585 0.854 0.209
        0.044781 0.83 0.24
        0.046073 0.812 0.279
        0.04895 0.811 0.305
        0.053909 0.768 0.31
        0.058433 0.73 0.406
        0.061629 0.79 0.61
        0.067139 0.762 0.607
        0.071848 0.79 0.716
        0.07359 0.83 0.75
        0.074372 0.78 0.721
        0.083446 0.851 0.853
        0.0878 0.917 0.953
        0.091978 0.977 1.04
        0.093205 0.971 1.05
        0.098878 0.996 1.076
        0.10258 1.054 1.131
        0.10482 1.087 1.153
        0.10667 1.059 1.126
        0.10857 1.245 1.199
        0.1135 1.29 1.17
        0.12007 1.39 1.2
        0.12157 1.232 1.171

File: materials/thin_films/Thorium_Fluoride_ThF4_ThinFilm.yml
REFERENCES: |

COMMENTS: |
    VirtualLab material: Thorium_Fluoride-ThF4-ThinFilm
    Dispersion from VirtualLab SampledRefractiveIndex table; parameters field ignored (placeholder).

CONDITIONS: |

DATA:
  - type: tabulated nk
    data: |
        0.22 1.613 2.016522E-06
        0.23 1.599 2.086353E-06
        0.24 1.587 2.154286E-06
        0.25 1.577 2.220321E-06
        0.26 1.569 2.284457E-06
        0.27 1.563 2.346696E-06
        0.28 1.557 2.407036E-06
        0.29 1.553 2.465478E-06
        0.3 1.549 2.522022E-06
        0.31 1.545 2.576667E-06
        0.32 1.542 2.629415E-06
        0.33 1.54 2.680264E-06
        0.34 1.538 2.729215E-06
        0.35 1.536 2.776268E-06
        0.36 1.534 2.821423E-06
        0.37 1.532 2.864679E-06
        0.38 1.531 2.906038E-06
        0.39 1.53 2.945498E-06
        0.4 1.529 2.983060E-06
        0.41 1.528 3.018724E-06
        0.42 1.527 3.052490E-06
        0.43 1.526 3.084357E-06
        0.44 1.526 3.114326E-06
        0.45 1.525 3.142398E-06
        0.46 1.524 3.168570E-06
        0.47 1.524 3.192845E-06
        0.48 1.523 3.215222E-06
        0.49 1.523 3.235700E-06
        0.5 1.523 3.254281E-06
        0.51 1.522 3.270963E-06
        0.515 1.52193 3.278592E-06
        0.52 1.522 3.285746E-06
        0.54 1.521 3.309620E-06
        0.56 1.521 3.325900E-06
        0.58 1.52 3.334588E-06
        0.6 1.52 3.335683E-06
        0.62 1.52 3.329186E-06
        0.64 1.519 3.315095E-06
        0.66 1.519 3.293412E-06
        0.7 1.519 3.227268E-06
        0.74 1.518 3.130753E-06
        0.78 1.518 3.003867E-06
        0.8 1.518 2.929035E-06
        1.06 1.36807 1.265282E-06

File: materials/thin_films/Titanium_Dioxide_TiO2_ThinFilm.yml
REFERENCES: |

COMMENTS: |
    VirtualLab material: Titanium_Dioxide-TiO2-ThinFilm

CONDITIONS: |

DATA:
  - type: tabulated nk
    data: |
        0.22 1.613 0
        0.23 1.599 0
        0.24 1.587 0
        0.25 1.577 0
        0.26 1.569 0
        0.27 1.563 0
        0.28 1.557 0
        0.29 1.553 0
        0.3 1.549 0
        0.31 1.545 0
        0.32 1.542 0
        0.33 1.54 0
        0.34 1.538 0
        0.35 1.536 0
        0.36 1.534 0
        0.37 1.532 0
        0.38 1.531 0
        0.39 1.53 0
        0.4 1.529 0
        0.41 1.528 0
        0.42 1.527 0
        0.43 1.526 0
        0.44 1.526 0
        0.45 1.525 0
        0.46 1.524 0
        0.47 1.524 0
        0.48 1.523 0
        0.49 1.523 0
        0.5 1.523 0
        0.51 1.522 0
        0.52 1.522 0
        0.54 1.521 0
        0.56 1.521 0
        0.58 1.52 0
        0.6 1.52 0
        0.62 1.52 0
        0.64 1.519 0
        0.66 1.519 0
        0.7 1.519 0
        0.74 1.518 0
        0.78 1.518 0
        0.8 1.518 0

File: materials/thin_films/Titanium_evap_thinFilm_Ti_1988.yml
REFERENCES: |

COMMENTS: |
    VirtualLab material: Titanium(evap_thinFilm)-Ti_(1988)
    Dispersion from VirtualLab SampledRefractiveIndex table; parameters field ignored (placeholder).

CONDITIONS: |

DATA:
  - type: tabulated nk
    data: |
        0.002362 0.99832 0.00146
        0.00316 0.99807 0.00113
        0.00447 0.99433 7.829999E-04
        0.00676 0.9867 0.00265
        0.0114 0.9652 0.00948
        0.01355 0.953 0.0122
        0.01714 0.91 0.911
        0.024303 0.782 0.164
        0.025632 0.786 0.186
        0.030378 0.886 0.186
        0.0327 0.9 0.271
        0.03568 0.912 0.263
        0.037931 0.9 0.276
        0.040585 0.852 0.201
        0.044781 0.817 0.246
        0.046073 0.8 0.236
        0.04895 0.795 0.221
        0.053909 0.787 0.293
        0.058433 0.782 0.333
        0.061629 0.82 0.356
        0.067139 0.807 0.409
        0.071848 0.836 0.478
        0.07359 0.785 0.471
        0.074372 0.776 0.462
        0.083446 0.872 0.583
        0.0878 0.85 0.538
        0.091978 0.911 0.652
        0.093205 0.883 0.586
        0.098878 0.962 0.647
        0.10258 0.979 0.656
        0.10482 0.946 0.683
        0.10667 0.992 0.745
        0.10857 0.961 0.711
        0.1135 0.992 0.767
        0.12007 1.09 0.894
        0.12157 1.25 0.962

File: materials/thin_films/Titanium_sputtered_thinFilm_Ti_1989.yml
REFERENCES: |

COMMENTS: |
    VirtualLab material: Titanium(sputtered_thinFilm)-Ti_(1989)
    Dispersion from VirtualLab SampledRefractiveIndex table; parameters field ignored (placeholder).

CONDITIONS: |

DATA:
  - type: tabulated nk
    data: |
        0.002 0.999098 5.050001E-04
        0.0025 0.99938 7.400001E-04
        0.0028 0.999324 3.240001E-04
        0.0032 0.998542 3.250000E-04
        0.0035 0.9979 4.169999E-04
        0.004 0.996708 5.020002E-04
        0.0045 0.99593 7.349999E-04

File: materials/thin_films/Tungsten_evap_thinFilm_W_1988.yml
REFERENCES: |

COMMENTS: |
    VirtualLab material: Tungsten(evap_thinFilm)-W_(1988)
    Dispersion from VirtualLab SampledRefractiveIndex table; parameters field ignored (placeholder).

CONDITIONS: |

DATA:
  - type: tabulated nk
    data: |
        0.002362 0.99775 0.00126
        0.00316 0.99712 0.00197
        0.00447 0.99499 0.00398
        0.00676 0.99033 0.00798
        0.0114 0.9713 0.0151
        0.01355 0.9543 0.02
        0.01714 0.9092 0.0496
        0.024303 0.909 0.132
        0.025632 0.911 0.128
        0.030378 0.899 0.156
        0.0327 0.907 0.17
        0.03568 0.866 0.15
        0.037931 0.838 0.135
        0.040585 0.81 0.141
        0.044781 0.75 0.223
        0.046073 0.73 0.226
        0.04895 0.706 0.286
        0.053909 0.712 0.436
        0.058433 0.72 0.528
        0.061629 0.745 0.561
        0.067139 0.814 0.674
        0.071848 0.96 0.767
        0.07359 0.912 0.723
        0.074372 0.96 0.774
        0.083446 0.95 0.775
        0.0878 1.04 0.845
        0.091978 1.01 0.815
        0.093205 0.98 0.765
        0.098878 1.1 0.874
        0.10258 1.19 0.903
        0.10482 1.15 0.892
        0.10667 1.13 0.883
        0.10857 1.21 0.867
        0.1135 1.23 0.857
        0.12007 1.51 0.836
        0.12157 1.24 0.853

File: materials/thin_films/Tungsten_sputtered_W_1991.yml
REFERENCES: |

COMMENTS: |
    VirtualLab material: Tungsten(sputtered)-W_(1991)
    Dispersion from VirtualLab SampledRefractiveIndex table; parameters field ignored (placeholder).

CONDITIONS: |

DATA:
  - type: tabulated nk
    data: |
        0.0013336 0.997637 8.185530E-04
        0.0014561 0.997167 0.0011579
        0.0015286 0.997193 0.00133777
        0.0015972 0.996444 0.00151529
        0.0016693 0.997028 0.00151856
        0.001759 0.996425 0.00192505
        0.0018292 0.995751 0.00224363
        0.001945 0.995341 0.00255627
        0.002015 0.995811 0.00292117
        0.002164 0.994866 0.00383616
        0.002229 0.994424 0.00375792
        0.002362 0.994252 0.00475584
        0.002425 0.993681 0.00369164
        0.002478 0.994125 0.00476397
        0.002742 0.993346 0.00578917
        0.002777 0.994248 0.00502254
        0.003136 0.992391 0.00683644
        0.003977 0.987356 0.0120534
        0.00436 0.990871 0.0119797
        0.00447 0.98926 0.014835
        0.004767 0.990417 0.0150442
        0.005234 0.98706 0.013577
        0.006438 0.981319 0.0199312
        0.006767 0.985041 0.0222192
        0.007219 0.982315 0.0163752
        0.00821 0.976263 0.0153376
        0.00934 0.974329 0.0189973
        0.01087 0.961941 0.0257139
        0.0114 0.959774 0.0305144
        0.01287 0.94526 0.0250874
        0.01355 0.935767 0.0349054
        0.01714 0.907549 0.12183
        0.0218 0.85224 0.18218
        0.0228 0.866922 0.18738
        0.0237389 0.895623 0.20636
        0.0243027 0.897049 0.26653
        0.0256314 0.932467 0.25825
        0.0267059 0.905045 0.21838
        0.0283206 0.847329 0.3641
        0.0303781 0.953413 0.3192

File: materials/thin_films/Vanadium_sputtered_thinFilm_V_1989.yml
REFERENCES: |

COMMENTS: |
    VirtualLab material: Vanadium(sputtered_thinFilm)-V_(1989)
    Dispersion from VirtualLab SampledRefractiveIndex table; parameters field ignored (placeholder).

CONDITIONS: |

DATA:
  - type: tabulated nk
    data: |
        0.002 0.99942 3.579999E-04
        0.0025 0.999573 3.370000E-04
        0.0032 0.997861 4.900001E-04
        0.0035 0.99728 5.699999E-04
        0.004 0.99621 6.190000E-04
        0.0045 0.9934 4.999999E-04

File: materials/thin_films/Yttrium_Oxide_Y2O3_ThinFilm.yml
REFERENCES: |

COMMENTS: |
    VirtualLab material: Yttrium_Oxide-Y2O3-ThinFilm

CONDITIONS: |

DATA:
  - type: tabulated nk
    data: |
        0.2101 2.145 0
        0.2339 2.027 0
        0.2638 1.942 0
        0.3024 1.877 0
        0.3542 1.828 0
        0.4275 1.791 0
        0.4769 1.775 0
        0.5128 1.767 0
        0.5391 1.763 0
        0.5636 1.758 0
        0.5904 1.755 0
        0.625 1.751 0
        0.6897 1.745 0
        0.7692 1.739 0
        0.8696 1.735 0
        1 1.73 0

File: materials/thin_films/Yttrium_sputtered_Y_1992.yml
REFERENCES: |

COMMENTS: |
    VirtualLab material: Yttrium(sputtered)-Y_(1992)
    Dispersion from VirtualLab SampledRefractiveIndex table; parameters field ignored (placeholder).

CONDITIONS: |

DATA:
  - type: tabulated nk
    data: |
        0.005 0.994596 0.00567811
        0.0051 0.994485 0.00608827
        0.0052 0.994452 0.00647636
        0.0053 0.994436 0.00682077
        0.0054 0.994438 0.00715138
        0.0055 0.994478 0.00749595
        0.0056 0.994528 0.00781883
        0.0057 0.994572 0.00810227
        0.0058 0.994624 0.00838726
        0.0059 0.994807 0.00872214
        0.006 0.994975 0.0089659
        0.0061 0.995122 0.00911678
        0.0062 0.995271 0.00920349
        0.0063 0.995447 0.00916899
        0.0064 0.995599 0.00894023
        0.0065 0.995746 0.00856662
        0.0066 0.995902 0.00811591
        0.0067 0.99604 0.00752457
        0.0068 0.995918 0.00670328
        0.0069 0.995782 0.00586636
        0.007 0.99563 0.00504648
        0.0071 0.995451 0.00423286
        0.0072 0.995185 0.00352491
        0.0073 0.994862 0.00296332
        0.0074 0.994487 0.00252649
        0.0075 0.994059 0.00217375
        0.0076 0.99359 0.00194367
        0.0077 0.993201 0.00187662
        0.0078 0.992786 0.0018773
        0.0079 0.992352 0.00192425
        0.008 0.991899 0.00202312
        0.0081 0.991466 0.0021173
        0.0082 0.991063 0.00219989
        0.0083 0.990679 0.00227427
        0.0084 0.990309 0.00235196
        0.0085 0.989969 0.00242528
        0.0086 0.989652 0.00249975
        0.0087 0.989348 0.00256998
        0.0088 0.989051 0.00264332
        0.0089 0.988787 0.00269801
        0.009 0.988521 0.00276007
        0.0091 0.988234 0.00283928
        0.0092 0.987967 0.00291022
        0.0093 0.987703 0.00297951
        0.0094 0.987411 0.0030646
        0.0095 0.987114 0.00315636
        0.0096 0.98683 0.00324954
        0.0097 0.986553 0.00335159
        0.0098 0.986248 0.00348056
        0.0099 0.985949 0.00360852
        0.01 0.985672 0.00371991
        0.0101 0.985361 0.00385452
        0.0102 0.985051 0.00398475
        0.0103 0.984753 0.0040901
        0.0104 0.984441 0.00418558
        0.0105 0.984102 0.00426617
        0.0106 0.98376 0.00431491
        0.0107 0.983407 0.00434295
        0.0108 0.983036 0.00435554
        0.0109 0.982647 0.00436205
        0.011 0.982256 0.00434958
        0.0111 0.981849 0.0043263
        0.0112 0.981431 0.00429654
        0.0113 0.981026 0.00425111
        0.0114 0.98063 0.00421777
        0.0115 0.980215 0.00420559
        0.0116 0.979801 0.0041971
        0.0117 0.979377 0.00421016
        0.0118 0.978937 0.00425363
        0.0119 0.978482 0.00432648
        0.012 0.978008 0.0044369
        0.0121 0.977517 0.00457793
        0.0122 0.976981 0.0047779
        0.0123 0.976391 0.00501447
        0.0124 0.975761 0.00529386
        0.0125 0.975094 0.00562881
        0.0126 0.974416 0.00599252
        0.0127 0.973721 0.00636554
        0.0128 0.973015 0.00673248
        0.0129 0.972305 0.00708643
        0.013 0.971591 0.00744604
        0.0131 0.970878 0.0077849
        0.0132 0.970195 0.00809685
        0.0133 0.969545 0.00837163
        0.0134 0.968934 0.00859251
        0.0135 0.968344 0.00876749
        0.0136 0.967786 0.00889305
        0.0137 0.967255 0.00896773
        0.0138 0.966742 0.00901157
        0.0139 0.966237 0.00903244
        0.014 0.965761 0.00901594
        0.0141 0.965293 0.00899547
        0.0142 0.964836 0.00894825
        0.0143 0.964373 0.00885896
        0.0144 0.963901 0.00875352
        0.0145 0.963407 0.00867778
        0.0146 0.962895 0.00867373
        0.0147 0.962377 0.00871922
        0.0148 0.961862 0.00876579
        0.0149 0.96134 0.0088062
        0.015 0.960822 0.00881474
        0.0151 0.960295 0.00884004
        0.0152 0.959763 0.00893935
        0.0153 0.959227 0.00907989
        0.0154 0.958705 0.00922677
        0.0155 0.958198 0.0093131
        0.0156 0.957704 0.00934537
        0.0157 0.957219 0.00936288
        0.0158 0.956734 0.00940183
        0.0159 0.956249 0.009479
        0.016 0.955765 0.00956122
        0.0161 0.955296 0.00958747
        0.0162 0.954845 0.00961157
        0.0163 0.954424 0.00955942
        0.0164 0.954015 0.00950116
        0.0165 0.953614 0.00946481
        0.0166 0.953224 0.00944973
        0.0167 0.95284 0.00946764
        0.0168 0.952447 0.00951707
        0.0169 0.952047 0.00962927
        0.017 0.951626 0.00982685
        0.0171 0.951181 0.0100495
        0.0172 0.950666 0.0104058
        0.0173 0.950096 0.0108859
        0.0174 0.949465 0.0114559
        0.0175 0.948769 0.0121105
        0.0176 0.948037 0.0127588
        0.0177 0.947274 0.0134181
        0.0178 0.946483 0.0140406
        0.0179 0.945666 0.0146365
        0.018 0.944821 0.0151923
        0.0181 0.943975 0.0157243
        0.0182 0.943119 0.0162275
        0.0183 0.942279 0.0166766
        0.0184 0.941459 0.0170201
        0.0185 0.940638 0.0173698
        0.0186 0.939827 0.0176696
        0.0187 0.93902 0.0179507
        0.0188 0.938227 0.0182046
        0.0189 0.937446 0.0185042
        0.019 0.936668 0.0187657
        0.0191 0.935899 0.0189739
        0.0192 0.935122 0.0191487
        0.0193 0.934326 0.0193795
        0.0194 0.93351 0.0196322
        0.0195 0.932678 0.0198757
        0.0196 0.931811 0.0201476
        0.0197 0.930904 0.0204833
        0.0198 0.929973 0.0208281
        0.0199 0.929028 0.0211988
        0.02 0.928073 0.0215537
        0.0201 0.927099 0.0219631
        0.0202 0.926105 0.0223589
        0.0203 0.925102 0.0227071
        0.0204 0.924075 0.023148
        0.0205 0.923066 0.0235864
        0.0206 0.922075 0.0239709
        0.0207 0.921094 0.0242742
        0.0208 0.92011 0.024594
        0.0209 0.919095 0.0249712
        0.021 0.918083 0.0253344
        0.0211 0.917091 0.0257223
        0.0212 0.916128 0.026095
        0.0213 0.915226 0.0264152
        0.0214 0.914384 0.0266734
        0.0215 0.913605 0.0268475
        0.0216 0.912885 0.0270872
        0.0217 0.912232 0.0272781
        0.0218 0.911681 0.0274366
        0.0219 0.911179 0.0275439
        0.022 0.91075 0.0275383
        0.0221 0.910369 0.0275619
        0.0222 0.909983 0.0275057
        0.0223 0.90955 0.0275029
        0.0224 0.909058 0.0276142
        0.0225 0.908511 0.0276685
        0.0226 0.907968 0.027607
        0.0227 0.907407 0.027449
        0.0228 0.906864 0.0271992
        0.0229 0.906239 0.0271051
        0.023 0.905594 0.0269365
        0.0231 0.90494 0.0267266
        0.0232 0.904331 0.0264164
        0.0233 0.903814 0.0260266
        0.0234 0.903372 0.0255824
        0.0235 0.90295 0.0252068
        0.0236 0.902593 0.0247833
        0.0237 0.902316 0.0244065
        0.0238 0.902282 0.0238079
        0.0239 0.902393 0.0231611
        0.024 0.902633 0.0225806

File: materials/thin_films/Zinc_Sulfide_ZnS_ThinFilm.yml
REFERENCES: |

COMMENTS: |
    VirtualLab material: Zinc_Sulfide-ZnS-ThinFilm
    Dispersion from VirtualLab SampledRefractiveIndex table; parameters field ignored (placeholder).

CONDITIONS: |

DATA:
  - type: tabulated nk
    data: |
        0.33 2.869 0
        0.34 2.807 0
        0.35 2.752 0
        0.36 2.702 0
        0.37 2.654 0
        0.38 2.616 0
        0.39 2.587 0
        0.4 2.561 0
        0.41 2.533 0
        0.42 2.511 0
        0.43 2.492 0
        0.44 2.471 0
        0.45 2.452 0
        0.47 2.428 0
        0.49 2.407 0
        0.5 2.398 0
        0.52 2.382 0
        0.54 2.365 0
        0.56 2.35 0
        0.58 2.342 0
        0.6 2.33 0
        0.625 2.317 0
        0.65 2.308 0
        0.7 2.292 0

File: materials/thin_films/Zirconium_Dioxide_ZrO2_ThinFilm.yml
REFERENCES: |

COMMENTS: |
    VirtualLab material: Zirconium_Dioxide-ZrO2-ThinFilm
    VirtualLab Schott -> refractiveindex.info formula 3

CONDITIONS: |

DATA:
  - type: formula 3
    wavelength_range: 0.3 2.5
    coefficients: 3.8907 0.09178 -2

File: materials/thin_films/Zirconium_evap_thinFilm_Zr_1988.yml
REFERENCES: |

COMMENTS: |
    VirtualLab material: Zirconium(evap_thinFilm)-Zr_(1988)
    Dispersion from VirtualLab SampledRefractiveIndex table; parameters field ignored (placeholder).

CONDITIONS: |

DATA:
  - type: tabulated nk
    data: |
        0.002362 0.99783 0.00117
        0.00316 0.99781 0.00135
        0.00447 0.99536 0.00498
        0.00676 0.9922 0.00269
        0.0114 0.9694 0.00625
        0.01355 0.955 0.0131
        0.01714 0.9188 0.022
        0.024303 0.808 0.0987
        0.025632 0.79 0.119
        0.030378 0.757 0.324
        0.0327 0.868 0.32
        0.03568 0.949 0.373
        0.037931 0.963 0.318
        0.040585 0.9 0.232
        0.044781 0.866 0.314
        0.046073 0.829 0.321
        0.04895 0.844 0.347
        0.053909 0.825 0.337
        0.058433 0.838 0.362
        0.061629 0.826 0.33
        0.067139 0.768 0.332
        0.071848 0.807 0.44
        0.07359 0.789 0.492
        0.074372 0.817 0.533
        0.083446 0.817 0.673
        0.0878 0.828 0.759
        0.091978 0.81 0.858
        0.093205 0.804 0.848
        0.098878 0.814 0.905
        0.10258 0.895 0.99
        0.10482 0.952 1.099
        0.10667 0.85 1.08
        0.10857 0.907 1.11
        0.1135 1.15 1.27
        0.12007 1.14 1.24
        0.12157 1.28 1.31
